Repository: dovahkiin0022/MATSE-580

This folder contains the code for MATSE 580 project on Mo-V binary system\\

# Penn State University MatSE 580

Updated Fall 2020.

This repository contains computational exercises and demos.

Run the exercises on Binder!

File: PSU-MatSE580-2020/unary/Zn-ssub5.tdb
 ELEMENT ZN   HCP_A3                    6.5390E+01  5.6568E+03  4.1631E+01 !


 PHASE GAS % 1 1 !
 CONSTITUENT GAS : ZN: !

 PHASE SOLID % 1 1 !
 CONSTITUENT SOLID : ZN : !

 PHASE LIQUID % 1 1 !
 CONSTITUENT LIQUID : ZN : !

FUNCTION F14760T  298.15 -7285.7862+118.469042*T-23.70131*T*LN(T)-.001712034*T**2-1.26496267E-06*T**3;   692.60 Y -10942.2594+172.177943*T-31.38*T*LN(T);  20000.00 N  6522!

PARAMETER G(LIQUID,ZN;0) 298.15 F14760T#+7322-10.57175859*T; 20000.0 N 6522!
PARAMETER G(SOLID,ZN;0) 298.15 F14760T# ; 20000.0 N 6522!

FUNCTION F14763T  298.15 +124045.676-20.9795958*T-20.90317*T*LN(T)+6.83641E-05*T**2-5.67235E-09*T**3+4147.257*T**(-1);  4300.00 Y +103939.889+64.4562678*T-31.55762*T*LN(T)+.0023042395*T**2-8.82326167E-08*T**3+5389360*T**(-1);  8200.00 Y +675066.337-913.135309*T+77.46355*T*LN(T)-.006985585*T**2+6.07435833E-08*T**3-5.584395E+08*T**(-1); 10000.00 N  6524!

PARAMETER G(GAS,ZN;0) 298.15 F14763T#+R*T*LN(1E-5*P); N 6524!

File: PSU-MatSE580-2020/unary/sgte-unary.tdb (part 1 of 3)
$ Version 5.0 of Unary database - 2 June 2009

$TITLE=SGTE Unary Database version v5.0 - 2 June 2009

$ General changes since version 3.0:

$ Revised data for Ag CUB_A13
$ New data for        BCT_A5, HCP_ZN
$ New data for     Al HCP_ZN
$ New data for     As RED_P
$ New data for     Au DHCP
$ Revised data for B  GRAPHITE
$ Data removed for    BCC_A2, FCC_A1, HCP_A3
$ New data for        ALPHA_RHOMBO_B
$ New data for     Bi BIIN_EPSILON, DIAMOND_A4
$ Revised data for Ca FCC_A1, BCC_A2, HCP_A3
$ New data for     Cd RHOMBO_A10, BCT_A5, BCC_A2
$ New data for     Ce HCP_A3, DHCP
$ Revised data for Co FCC_A1
$ New data for     Cr HCP_ZN
$ New data for     Cu HCP_ZN
$ Revised data for    HCP_A3
$ New data for     Er BCC_A2
$ Revised data for Eu BCC_A2
$ New data for     Fe ORTHORHOMBIC_A20, TETRAGONAL_U
$ Revised data        FCC_A1, HCP_A3
$ New data for     Ga HCP_ZN, DIAMOND_A4
$ New data for     Gd FCC_A1
$ Revised data for    BCC_A2
$ New data for     Ge RHOMBOHEDRAL_A7, BCT_A5
$ Revised data for Hf HCP_A3, BCC_A2, FCC_A1
$ New data for     Hg TETRAGONAL_A6, HCP_A3, RHOMBO_A10
$ Revised data for Ho BCC_A2, LIQUID, HCP_A3
$ New data for     In BCT_A5, RHOMBOHEDRAL_A7, BIIN_EPSILON, HCP_ZN, DHCP
$ Revised data for    FCC_A1, TET_ALPHA1
$ New data for     Mg HCP_ZN
$ Revised data for Mn CBCC_A12, CUB_A13, FCC_A1, BCC_A2, LIQUID, HCP_A3
$ Remove              LAVES_C14
$ Revised data for Ni FCC_A1, LIQUID, BCC_A2, HCP_A3, CBCC_A12, CUB_A13
$ New data for        BCT_A5
$ New data for     Nd HCP_A3
$ Revised data for Os BCC_A2
$ New data for     P  RHOMBOHEDRAL_A7
$ Revised data for Pb RHOMBOHEDRAL_A7, TETRAGONAL_A6, TET_ALPHA1, RHOMBO_A10, FCC_A1
$ New data for     Pd RHOMBOHEDRAL_A7
$ Revised data for Re BCC_A2
$ Revised data for Ru BCC_A2
$ Revised data for S  ORTHORHOMBIC_S, MONOCLINIC, LIQUID
$ New data for     Sc DHCP, FCC_A1
$ New data for     Si HCP_ZN
$ New data for     Sm HCP_A3
$ Phase name change   RHOMB to RHOMB_C19
$ New data for     Sn TETRAGONAL_A6, HCP_ZN, CBCC_A12, CUB_A13, DHCP
$                     Melting point precision changed to 505.078
$                     Minor changes to coefficients to ensure very smooth 
$                     changes in functions across range changes
$ Revised data for    HCP_A3
$ Revised data for Th FCC_A1, BCC_A2, LIQUID
$ New data for     U  FCC_A1, HCP_A3
$ New data for     Y  FCC_A1
$ New data for     Yb FCC_A1
$ New data for     Zn RHOMBOHEDRAL_A7, HCP_ZN, CBCC_A12, CUB_A13
$ Revised data for    HCP_A3, TETRAGONAL_A6
$ New data for     Zr CUB_A13, CBCC_A12, ORTHORHOMBIC_A20, TETRAGONAL_U

$ Restructuring of database to include ELEMENT, CONSTITUENTS and FUNCTIONS statements

 ELEMENT /-   ELECTRON_GAS              0.0000E+00  0.0000E+00  0.0000E+00 !
 ELEMENT VA   VACUUM                    0.0000E+00  0.0000E+00  0.0000E+00 !
 ELEMENT AG   FCC_A1                    1.0787E+02  5.7446E+03  4.2551E+01 !
 ELEMENT AL   FCC_A1                    2.6982E+01  4.5773E+03  2.8322E+01 !
 ELEMENT AM   DHCP                      2.4306E+02  0.0000E+00  0.0000E+00 !
 ELEMENT AS   RHOMBOHEDRAL_A7           7.4922E+01  0.0000E+00  0.0000E+00 !
 ELEMENT AU   FCC_A1                    1.9697E+02  6.0166E+03  4.7488E+01 !
 ELEMENT B    BETA_RHOMBO_B             1.0811E+01  1.2220E+03  5.9000E+00 !
 ELEMENT BA   BCC_A2                    1.3733E+02  0.0000E+00  0.0000E+00 !
 ELEMENT BE   HCP_A3                    9.0122E+00  0.0000E+00  0.0000E+00 !
 ELEMENT BI   RHOMBOHEDRAL_A7           2.0898E+02  6.4266E+03  5.6735E+01 !
 ELEMENT C    GRAPHITE                  1.2011E+01  1.0540E+03  5.7400E+00 !
 ELEMENT CA   FCC_A1                    4.0078E+01  6.1965E+03  4.1589E+01 !
 ELEMENT CD   HCP_A3                    1.1241E+02  6.2509E+03  5.1798E+01 !
 ELEMENT CE   FCC_A1                    1.4011E+02  0.0000E+00  0.0000E+00 !
 ELEMENT CO   HCP_A3                    5.8933E+01  0.0000E+00  0.0000E+00 !
 ELEMENT CR   BCC_A2                    5.1996E+01  4.0500E+03  2.3560E+01 !
 ELEMENT CS   BCC_A2                    1.3291E+02  7.7153E+03  8.5149E+01 !
 ELEMENT CU   FCC_A1                    6.3546E+01  5.0041E+03  3.3150E+01 !
 ELEMENT DY   HCP_A3                    1.6250E+02  0.0000E+00  0.0000E+00 !
 ELEMENT ER   HCP_A3                    1.6726E+02  7.3923E+03  7.3178E+01 !
 ELEMENT EU   BCC_A2                    1.5197E+02  0.0000E+00  8.0793E+01 !
 ELEMENT FE   BCC_A2                    5.5847E+01  4.4890E+03  2.7280E+01 !
 ELEMENT GA   ORTHORHOMBIC_GA           6.9723E+01  5.5731E+03  4.0828E+01 !
 ELEMENT GD   HCP_A3                    1.5725E+02  0.0000E+00  0.0000E+00 !
 ELEMENT GE   DIAMOND_A4                7.2610E+01  4.6275E+03  3.1087E+01 !
 ELEMENT HF   HCP_A3                    1.7849E+02  0.0000E+00  0.0000E+00 !
 ELEMENT HG   LIQUID                    2.0059E+02  0.0000E+00  0.0000E+00 !
 ELEMENT HO   HCP_A3                    1.6493E+02  0.0000E+00  0.0000E+00 !
 ELEMENT IN   TETRAGONAL_A6             1.1482E+02  6.6100E+03  5.7650E+01 !
 ELEMENT IR   FCC_A1                    1.9222E+02  5.2677E+03  3.5505E+01 !
 ELEMENT K    BCC_A2                    3.9098E+01  7.0835E+03  6.4672E+01 !
 ELEMENT LA   DHCP                      1.3891E+02  0.0000E+00  0.0000E+00 !
 ELEMENT LI   BCC_A2                    6.9410E+00  4.6233E+03  2.9095E+01 !
 ELEMENT LU   HCP_A3                    1.7497E+02  0.0000E+00  0.0000E+00 !
 ELEMENT MG   HCP_A3                    2.4305E+01  4.9980E+03  3.2671E+01 !
 ELEMENT MN   CBCC_A12                  5.4938E+01  4.9960E+03  3.2008E+01 !
 ELEMENT MO   BCC_A2                    9.5940E+01  4.5890E+03  2.8560E+01 !
 ELEMENT N    1/2_MOLE_N2(G)            1.4007E+01  4.3350E+03  9.5751E+01 !
 ELEMENT NA   BCC_A2                    2.2990E+01  6.4475E+03  5.1447E+01 !
 ELEMENT NB   BCC_A2                    9.2906E+01  5.2200E+03  3.6270E+01 !
 ELEMENT ND   DHCP                      1.4424E+02  0.0000E+00  0.0000E+00 !
 ELEMENT NI   FCC_A1                    5.8690E+01  4.7870E+03  2.9796E+01 !
 ELEMENT NP   ORTHORHOMBIC_AC           2.3705E+02  0.0000E+00  0.0000E+00 !
 ELEMENT O    1/2_MOLE_O2(G)            1.5999E+01  4.3410E+03  1.0252E+02 !
 ELEMENT OS   HCP_A3                    1.9020E+02  0.0000E+00  3.2635E+01 !
 ELEMENT P    WHITE_P                   3.0974E+01  0.0000E+00  0.0000E+00 !
 ELEMENT PA   BCT_AA                    2.3104E+02  0.0000E+00  0.0000E+00 !
 ELEMENT PB   FCC_A1                    2.0720E+02  6.8785E+03  6.4785E+01 !
 ELEMENT PD   FCC_A1                    1.0642E+02  5.4685E+03  3.7823E+01 !
 ELEMENT PR   DHCP                      1.4091E+02  0.0000E+00  0.0000E+00 !
 ELEMENT PT   FCC_A1                    1.9508E+02  5.7237E+03  4.1631E+01 !
 ELEMENT PU   ALPHA_PU                  2.4406E+02  0.0000E+00  0.0000E+00 !
 ELEMENT RB   BCC_A2                    8.5468E+01  7.4894E+03  7.6776E+01 !
 ELEMENT RE   HCP_A3                    1.8621E+02  5.3555E+03  3.6526E+01 !
 ELEMENT RH   FCC_A1                    1.0291E+02  4.9204E+03  3.1505E+01 !
 ELEMENT RU   HCP_A3                    1.0107E+02  4.6024E+03  2.8535E+01 !
 ELEMENT S    ORTHORHOMBIC_S            3.2066E+01  0.0000E+00  0.0000E+00 !
 ELEMENT SB   RHOMBOHEDRAL_A7           1.2175E+02  5.8702E+03  4.5522E+01 !
 ELEMENT SC   HCP_A3                    4.4956E+01  0.0000E+00  0.0000E+00 !
 ELEMENT SE   HEXAGONAL_A8              7.8960E+01  5.5145E+03  4.1966E+01 !
 ELEMENT SI   DIAMOND_A4                2.8085E+01  3.2175E+03  1.8820E+01 !
 ELEMENT SM   RHOMBOHEDRAL_SM           1.5036E+02  0.0000E+00  0.0000E+00 !
 ELEMENT SN   BCT_A5                    1.1871E+02  6.3220E+03  5.1195E+01 !
 ELEMENT SR   FCC_A1                    8.7620E+01  0.0000E+00  0.0000E+00 !
 ELEMENT TA   BCC_A2                    1.8095E+02  5.6819E+03  4.1472E+01 !
 ELEMENT TB   HCP_A3                    1.5893E+02  0.0000E+00  0.0000E+00 !
 ELEMENT TC   HCP_A3                    9.7907E+01  0.0000E+00  0.0000E+00 !
 ELEMENT TE   HEXAGONAL_A8              1.2760E+02  6.1212E+03  4.9497E+01 !
 ELEMENT TH   FCC_A1                    2.3204E+02  0.0000E+00  0.0000E+00 !
 ELEMENT TI   HCP_A3                    4.7880E+01  4.8100E+03  3.0648E+01 !
 ELEMENT TL   HCP_A3                    2.0438E+02  6.8283E+03  6.4183E+01 !
 ELEMENT TM   HCP_A3                    1.6893E+02  7.3973E+03  7.4015E+01 !
 ELEMENT U    ORTHORHOMBIC_A20          2.3803E+02  0.0000E+00  0.0000E+00 !
 ELEMENT V    BCC_A2                    5.0941E+01  4.5070E+03  3.0890E+01 !
 ELEMENT W    BCC_A2                    1.8385E+02  4.9700E+03  3.2620E+01 !
 ELEMENT Y    HCP_A3                    8.8906E+01  0.0000E+00  0.0000E+00 !
 ELEMENT YB   FCC_A1                    1.7304E+02  0.0000E+00  0.0000E+00 !
 ELEMENT ZN   HCP_A3                    6.5390E+01  5.6568E+03  4.1631E+01 !
 ELEMENT ZR   HCP_A3                    9.1224E+01  5.5663E+03  3.9181E+01 !


$==============================================================================
$ SPECIES
 SPECIES N2 N2 !
 SPECIES O2 O2 !
$==============================================================================

 
$==============================================================================
 TYPE_DEFINITION % SEQ *!
 DEFINE_SYSTEM_DEFAULT SPECIE 2 !
 DEFAULT_COMMAND DEF_SYS_ELEMENT VA !
$==============================================================================
 
$----------------------------------------------------
$ PHASE NAME:TYPE MARKCODE #SUBL SITES IN EACH SUBL. !        
$----------------------------------------------------

 PHASE ALPHA_PU % 1 1 !
 CONSTITUENT ALPHA_PU : PU : !

 PHASE ALPHA_RHOMBO_B % 1 1 !
 CONSTITUENT ALPHA_RHOMBO_B : B : !

 PHASE BCT_A5 % 1 1 !
 CONSTITUENT BCT_A5 : AG,AL,BI,CD,GA,GE,IN,NI,PB,SB,SN,TI,ZN : !

 PHASE BETA_PU % 1 1 !
 CONSTITUENT BETA_PU : PU : !

 PHASE BETA_RHOMBO_B % 1 1 !
 CONSTITUENT BETA_RHOMBO_B : B : !

 TYPE_DEFINITION ' GES A_P_D CBCC_A12 MAGNETIC -3.0 0.28 ! 
 PHASE CBCC_A12 I' 2 1 1 !
 CONSTITUENT CBCC_A12 : AL,CO,CR,FE,MG,MN,NI,SI,SN,TI,V,ZN,ZR : VA : !

 PHASE CUB_A13 % 2 1 1 !
 CONSTITUENT CUB_A13 : AG,AL,CO,CR,FE,MG,MN,NI,SI,SN,TI,V,ZN,ZR : VA : !

 TYPE_DEFINITION & GES A_P_D BCC_A2 MAGNETIC -1.0 0.4 !
 PHASE BCC_A2 I& 2 1 3 !
 CONSTITUENT BCC_A2 :AG,AL,AM,AS,AU,B,BA,BE,BI,CA,CD,CE,CO,CR,CS,CU,DY,ER,EU,FE,
 GA,GD,GE,HF,HO,IN,IR,K,LA,LI,MG,MN,MO,NA,NB,ND,NI,NP,O,OS,P,PA,PB,PD,PR,PT,
 PU,RB,RE,RH,RU,S,SB,SC,SI,SM,SN,SR,TA,TB,TC,TH,TI,TL,U,V,W,Y,YB,ZN,ZR : VA : !

 PHASE BCT_AA % 1 1 !
 CONSTITUENT BCT_AA : PA : !

 PHASE DHCP % 1 1 !
 CONSTITUENT DHCP : AM,AU,CE,IN,LA,ND,PR,SC,SN : !

 PHASE DIAMOND_A4 % 1 1 !
 CONSTITUENT DIAMOND_A4 : AL,B,BI,CO,C,GA,GE,SI,SN,TI,ZN : !

 TYPE_DEFINITION ( GES A_P_D FCC_A1 MAGNETIC -3.0 0.28 !
 PHASE FCC_A1 I( 2 1 1 !
 CONSTITUENT FCC_A1 : AG,AL,AM,AS,AU,B,BA,BE,BI,CA,CD,CE,CO,CR,CS,CU,FE,GA,GD,
  GE,HF,HG,IN,IR,K,LA,LI,MG,MN,MO,NA,NB,ND,NI,O,OS,P,PB,PD,PT,PU,RB,RE,RH,
  RU,S,SB,SC,SI,SN,SR,TA,TC,TH,TI,TL,U,V,W,Y,YB,ZN,ZR : VA : !

 PHASE GAMMA_PU % 1 1 !
 CONSTITUENT GAMMA_PU : PU : !

 PHASE GAS % 1 1 !
 CONSTITUENT GAS : N2,O2 : !

 PHASE GRAPHITE % 1 1 !
 CONSTITUENT GRAPHITE : B,C : !

 TYPE_DEFINITION + GES A_P_D HCP_A3 MAGNETIC -3.0 0.28 !
 PHASE HCP_A3 I+ 2 1 .5 !
 CONSTITUENT HCP_A3 : AG,AL,AS,AU,B,BA,BE,BI,CA,CD,CE,CO,CR,CS,CU,DY,ER,FE,GA,
  GD,GE,HF,HG,HO,IN,IR,K,LI,LU,MG,MN,MO,NA,NB,ND,NI,OS,PB,PD,PT,RB,RE,RH,
  RU,SB,SC,SI,SM,SN,SR,TA,TB,TC,TI,TL,TM,U,V,W,Y,YB,ZN,ZR : VA : !

 PHASE HCP_ZN % 2 1 .5 !
 CONSTITUENT HCP_ZN : AG,AL,CR,CU,GA,IN,MG,SI,SN,ZN : VA : !  

 PHASE HEXAGONAL_A8 % 1 1 !
 CONSTITUENT HEXAGONAL_A8 : SE,TE : ! 

 PHASE LIQUID:L % 1 1 !
 CONSTITUENT LIQUID:L : AG,AL,AM,AS,AU,B,BA,BE,BI,C,CA,CD,CE,CO,CR,CS,CU,DY,ER,
  EU,FE,GA,GD,GE,HF,HG,HO,IN,IR,K,LA,LI,LU,MG,MN,MO,N,NA,NB,ND,NI,NP,O,OS,P,PA,
  PB,PD,PR,PT,PU,RB,RE,RH,RU,S,SB,SC,SE,SI,SM,SN,SR,TA,TB,TC,TE,TH,TI,TL,TM,U,V,
  W,Y,YB,ZN,ZR : ! 

 PHASE MONOCLINIC % 1 1 !
 CONSTITUENT MONOCLINIC : S : ! 

 PHASE OMEGA % 1 1 !
 CONSTITUENT OMEGA : ZR : !

 PHASE ORTHORHOMBIC_GA % 1 1 !
 CONSTITUENT ORTHORHOMBIC_GA : GA : ! 

 PHASE ORTHORHOMBIC_S % 1 1 !
 CONSTITUENT ORTHORHOMBIC_S : S : !

 PHASE ORTHORHOMBIC_A20 % 1 1 !
 CONSTITUENT ORTHORHOMBIC_A20 : FE,U,ZR : !

 PHASE ORTHO_AC % 1 1 !
 CONSTITUENT ORTHO_AC : NP : !

 PHASE RED_P % 1 1 !
 CONSTITUENT RED_P : AS,P : !

 PHASE RHOMB_C19 % 1 1 !
 CONSTITUENT RHOMB_C19 : SM : !

 PHASE RHOMBOHEDRAL_A7 % 1 1 !
 CONSTITUENT RHOMBOHEDRAL_A7 : AS,BI,GE,IN,P,PB,PD,SB,SN,ZN : ! 

 PHASE RHOMBO_A10 % 1 1 !
 CONSTITUENT RHOMBO_A10 : CD,HG,PB,ZN : !

 PHASE TETRAGONAL_U % 1 1 !
 CONSTITUENT TETRAGONAL_U : FE,U,ZR : !

 PHASE TETRAGONAL_A6 % 1 1 !
 CONSTITUENT TETRAGONAL_A6 : BI,CD,GA,HG,IN,PB,PU,SN,ZN : ! 

 PHASE TETRAG_AD % 1 1 !
 CONSTITUENT TETRAG_AD : NP : !

 PHASE TET_ALPHA1 % 1 1 !
 CONSTITUENT TET_ALPHA1 : BI,IN,PB,SN : !

 PHASE WHITE_P % 1 1 !
 CONSTITUENT WHITE_P : P : !
 
$ ================================
$ Standard Functions
$ ================================

$ Ag
$ -------------------------------------
 FUNCTION GHSERAG 298.15
 -7209.512+118.202013*T-23.8463314*T*LN(T)-1.790585E-3*T**2-0.398587E-6*T**3
 -12011*T**(-1);  1234.93 Y
 -15095.252+190.266404*T-33.472*T*LN(T)+1411.773E26*T**(-9);  3000 N !
 
 FUNCTION GHCPAG 298.15 300+0.3*T+GHSERAG; 3000 N !
 
 FUNCTION GBCCAG 298.15 3400-1.05*T+GHSERAG; 3000 N !
 
 FUNCTION GLIQAG 298.15 11025.076-8.89102*T-1033.905E-23*T**7+GHSERAG; 1234.93 Y
  -3587.111+180.964656*T-33.472*T*LN(T); 3000 N !

 
$ Al
$ -------------------------------------
 FUNCTION GHSERAL 298.15
 -7976.15+137.093038*T-24.3671976*T*LN(T)-1.884662E-3*T**2-0.877664E-6*T**3
 +74092*T**(-1); 700 Y
 -11276.24+223.048446*T-38.5844296*T*LN(T)+18.531982E-3*T**2-5.764227E-6*T**3
 +74092*T**(-1); 933.473 Y
 -11278.361+188.684136*T-31.748192*T*LN(T)-1230.622E25*T**(-9); 2900 N !
 
 FUNCTION GHCPAL 298.15 5481-1.8*T+GHSERAL; 2900 N !
 
 FUNCTION GBCCAL 298.15 10083-4.813*T+GHSERAL; 2900 N !
 
 FUNCTION GLIQAL 298.15 11005.045-11.84185*T+79.337E-21*T**7+GHSERAL; 933.473 Y
  -795.991+177.430209*T-31.748192*T*LN(T); 2900 N !

$ Am
$ -------------------------------------
 FUNCTION GHSERAM  298.15
 -6639.201+89.645685*T-21.1868*T*LN(T)-5.59955E-3*T**2-0.541038E-6*T**3
 -30424*T**(-1);  1329.00 Y
 -21702.938+241.107269*T-41.84*T*LN(T); 3000 N !
 
 FUNCTION GFCCAM   298.15
 -5224.899+99.204329*T-23.1377*T*LN(T)-2.94694E-3*T**2-0.664773E-6*T**3
 -18507*T**(-1);  1018.00 Y
 -2935.853+73.800069*T-19.4406*T*LN(T)-5.418E-3*T**2-0.375233E-6*T**3
 -260435*T**(-1);  1548.70 Y
 -22179.593+241.353807*T-41.84*T*LN(T); 3000 N !
 
 FUNCTION GBCCAM   298.15
 -665.396+85.114354*T-21.1868*T*LN(T)-5.5995E-3*T**2-0.541033E-6*T**3
 -30424*T**(-1);   999.00 Y
 -7800.332+63.93115*T-15.8832*T*LN(T)-19.0671E-3*T**2+2.291117E-6*T**3
 +2287195*T**(-1);  1339.00 Y
 -13153.887+219.600832*T-39.748*T*LN(T);  1449.00 Y
 70352.138-326.394464*T+33.413*T*LN(T)-27.36485E-3*T**2+1.801717E-6*T**3
 -17379450*T**(-1);  2183.60 Y
 -16925.244+237.367028*T-41.84*T*LN(T); 3000 N !
 
 FUNCTION GLIQAM 298.15 19910.7-14.1205*T+GHSERAM; 3000 N !
 
$ As
$ -------------------------------------
 FUNCTION GHSERAS 298.15
 -7270.447+122.211069*T-23.3144*T*LN(T)-2.71613E-3*T**2+11600*T**(-1); 1090 Y
 -10454.913+163.457433*T-29.216037*T*LN(T); 1200 N !
 
 FUNCTION GLIQAS 298.15 24442.9-22.424679*T+GHSERAS; 1200 N !
 
 FUNCTION GFCCAS 298.15 24874-14.74*T+GHSERAS; 1200 N !
 
 FUNCTION GBCCAS 298.15 24874-16.1*T+GHSERAS; 1200 N !
 
 FUNCTION GHCPAS 298.15 24874-14*T+GHSERAS; 1200 N !

$ Au
$ -------------------------------------
 FUNCTION GHSERAU  298.15
 -6938.856+106.830098*T-22.75455*T*LN(T)-3.85924E-3*T**2+0.379625E-6*T**3
 -25097*T**(-1);   929.40 Y
 -93586.481+1021.69543*T-155.7067449*T*LN(T)+87.56015E-3*T**2
 -11.518713E-6*T**3+10637210*T**(-1);  1337.33 Y
 314067.829-2016.378254*T+263.2522592*T*LN(T)-118.216828E-3*T**2
 +8.923844E-6*T**3-67999832*T**(-1);  1735.80 Y
 -12133.783+165.272524*T-30.9616*T*LN(T); 3200 N !
 
 FUNCTION GHCPAU 298.15 240.75+1.6*T+GHSERAU; 3200 N !
 
 FUNCTION GBCCAU 298.15 4250-1.1*T+GHSERAU; 3200 N !
 
 FUNCTION GLIQAU 298.15 12552-9.385866*T+GHSERAU; 3200 N !
 
$ B
$ -------------------------------------
 FUNCTION GHSERB   298.15
 -7735.284+107.111864*T-15.6641*T*LN(T)-6.864515E-3*T**2+0.618878E-6*T**3
 +370843*T**(-1);  1100.00 Y
 -16649.474+184.801744*T-26.6047*T*LN(T)-0.79809E-3*T**2-0.02556E-6*T**3
 +1748270*T**(-1);  2348.00 Y
 -36667.582+231.336244*T-31.5957527*T*LN(T)-1.59488E-3*T**2+0.134719E-6*T**3
 +11205883*T**(-1);  3000.00 Y
 -21530.653+222.396264*T-31.4*T*LN(T);  6000.00 N !
 
 FUNCTION GLIQB    298.15
 40723.275+86.843839*T-15.6641*T*LN(T)-6.864515E-3*T**2+0.618878E-6*T**3
 +370843*T**(-1);   500.00 Y
 41119.703+82.101722*T-14.9827763*T*LN(T)-7.095669E-3*T**2+0.507347E-6*T**3
 +335484*T**(-1);  2348.00 Y
 28842.012+200.94731*T-31.4*T*LN(T);  6000.00 N !

 FUNCTION GFCCB 298.15 43514-12.217*T+GHSERB; 6000 N !
 
 FUNCTION GHCPB 298.15 50208-9.706*T+GHSERB; 6000 N !
 
 FUNCTION GBCCB 298.15 43514-12.217*T+GHSERB; 3000 N !

$ Ba
$ -------------------------------------
 FUNCTION GHSERBA  298.15
 -17685.226+233.78606*T-42.889*T*LN(T)-1.8314E-3*T**2-0.000095E-6*T**3
 +705880*T**(-1);  1000.00 Y
 -64873.614+608.188389*T-94.2824199*T*LN(T)+19.504772E-3*T**2-1.051353E-6*T**3
 +8220192*T**(-1);  2995.00 Y
 8083.889+136.780042*T-32.2*T*LN(T);  4000.00 N !
 
 FUNCTION GLIQBA   298.15
 -9738.988+229.540143*T-43.4961089*T*LN(T)-2.346416E-3*T**2+0.991223E-6*T**3
 +723016*T**(-1);  1000.00 Y
 -7381.093+235.49642*T-45.103*T*LN(T)+2.154E-3*T**2+0.000027E-6*T**3
 -365*T**(-1);  2995.00 Y
 11940.282+132.212*T-32.2*T*LN(T);  4000.00 N !
 
 FUNCTION GHCPBA 298.15 2000+1.3*T+GHSERBA; 4000 N !
 
 FUNCTION GFCCBA 298.15 1800+0.6*T+GHSERBA; 4000 N !
 
$ Be
$ -------------------------------------
 FUNCTION GHSERBE  298.15
 -8553.651+137.560219*T-21.204*T*LN(T)-2.84715E-3*T**2-0.160413E-6*T**3
 +293690*T**(-1);  1527.00 Y
 -121305.858+772.405844*T-103.9842999*T*LN(T)+21.078651E-3*T**2
 -1.119065E-6*T**3+27251743*T**(-1);  3000.00 N !
 
 FUNCTION GBCCBE   298.15
 -1076.057+109.411712*T-17.1727841*T*LN(T)-8.672487E-3*T**2+0.961427E-6*T**3
 +242309*T**(-1);  1527.00 Y
 -6970.378+196.411689*T-30*T*LN(T);  1560.00 Y
 -2609.973+178.131722*T-27.7823769*T*LN(T)-0.103629E-3*T**2-0.059331E-6*T**3
 -1250847*T**(-1);  3000.00 N !
 
 FUNCTION GLIQBE   298.15
 7511.838+120.362788*T-20.0497038*T*LN(T)-4.821347E-3*T**2+0.415958E-6*T**3
 +281044*T**(-1);  1560.00 Y
 5364.713+156.961141*T-25.486*T*LN(T)-1.0572E-3*T**2-0.001117E-6*T**3
 +15920*T**(-1);  3000.00 N !
 
 FUNCTION GFCCBE 298.15 6349-1.085*T+GHSERBE; 3000 N !
 
$ Bi
$ -------------------------------------
 FUNCTION GHSERBI  298.15
 -7817.776+128.418925*T-28.4096529*T*LN(T)+12.338888E-3*T**2-8.381598E-6*T**3;
  544.55 Y
 29293.369-379.605174*T+49.678*T*LN(T)-73.0245E-3*T**2+13.052833E-6*T**3
 -3544705*T**(-1)+166.309E23*T**(-9); 800 Y
 -11085.609+182.955328*T-36.041*T*LN(T)+7.4641E-3*T**2-1.05047E-6*T**3
 +5175*T**(-1)+166.309E23*T**(-9); 1200 Y
 -7580.864+124.770814*T-27.196*T*LN(T)+166.309E23*T**(-9); 3000 N !
 
 FUNCTION GLIQBI 298.15 11246.017-20.636399*T-59.608E-20*T**7+GHSERBI; 544.55 Y
 40629.667-400.415652*T+49.678*T*LN(T)-73.0245E-3*T**2+13.052833E-6*T**3
 -3544705*T**(-1); 800 Y
 250.689+162.14485*T-36.041*T*LN(T)+7.4641E-3*T**2-1.05047E-6*T**3+5175*T**(-1);
  1200 Y
 3755.434+103.960336*T-27.196*T*LN(T); 3000 N !
 
 FUNCTION GBCCBI 298.15 11297-13.9*T+GHSERBI; 3000 N !
 
 FUNCTION GFCCBI 298.15 9900-12.5*T+GHSERBI; 3000 N !
 
 FUNCTION GHCPBI 298.15 9900-11.8*T+GHSERBI; 3000 N !
 
$ C
$ -------------------------------------
 FUNCTION GHSERC   298.15
 -17368.441+170.73*T-24.3*T*LN(T)-0.4723E-3*T**2+2562600*T**(-1)
 -264300000*T**(-2)+1.2E10*T**(-3);  6000.00 N !
 
 FUNCTION GDIAC    298.15
 -16359.441+175.61*T-24.31*T*LN(T)-0.4723E-3*T**2+2698000*T**(-1)
 -261000000*T**(-2)+1.11E10*T**(-3);  6000.00 N !
 
 FUNCTION GLIQC 298.15 117369-24.63*T+GHSERC; 6000 N !
 
$ Ca
$ -------------------------------------
 FUNCTION GHSERCA  298.15
 -4955.062+72.794266*T-16.3138*T*LN(T)-11.10455E-3*T**2-133574*T**(-1);
 1115.00 Y
 -107304.428+799.982066*T-114.2922467*T*LN(T)+23.733814E-3*T**2-1.2438E-6*T**3
 +18245540*T**(-1);  3000.00 Y
 -3703.12+192.63995*T-35.0*T*LN(T); 3001 N !
 
 FUNCTION GBCCCA   298.15
 -7020.852+142.970155*T-28.2541*T*LN(T)+7.2326E-3*T**2-4.500217E-6*T**3
 +60578*T**(-1);   716.00 Y
 1640.475+1.999694*T-6.276*T*LN(T)-16.1921E-3*T**2-523000*T**(-1);  1115.00 Y
 -142331.096+1023.549046*T-143.8726979*T*LN(T)+32.543127E-3*T**2
 -1.704079E-6*T**3+25353771*T**(-1);  3000.00 Y
 321.63+189.433057*T-35*T*LN(T); 3001 N !
 
 FUNCTION GLIQCA   298.15
 5844.846+62.4838*T-16.3138*T*LN(T)-11.10455E-3*T**2-133574*T**(-1);   500.00 Y
 7838.856+18.2979*T-8.9874787*T*LN(T)-22.66537E-3*T**2+3.338303E-6*T**3
 -230193*T**(-1);  1115.00 Y
 -2654.938+188.9223*T-35*T*LN(T);  3001 N !
 
 FUNCTION GHCPCA 298.15 500+0.7*T+GHSERCA; 3001 N !
 
$ Cd
$ -------------------------------------
 FUNCTION GHSERCD  298.15
 -7083.469+99.506198*T-22.0442408*T*LN(T)-6.273908E-3*T**2-6966*T**(-1);
  594.22 Y
 -20064.971+256.812233*T-45.1611543*T*LN(T)+8.832011E-3*T**2-0.899604E-6*T**3
 +1241290*T**(-1);  1500.00 Y
 -9027.489+148.20548*T-29.7064*T*LN(T);  1600.00 N !
 
 FUNCTION GLIQCD   298.15
 -955.025+89.209282*T-22.0442408*T*LN(T)-6.273908E-3*T**2-6966*T**(-1);
  400.00 Y
 21716.884-371.046869*T+53.1313898*T*LN(T)-115.159917E-3*T**2+28.899781E-6*T**3
 -1271815*T**(-1);   594.22 Y
 -3252.303+138.251107*T-29.7064*T*LN(T);  1600.00 N !
 
 FUNCTION GFCCCD 298.15 892.3-0.92*T+GHSERCD; 1600 N !

 FUNCTION GBCCCD 298.15 1000+GHSERCD; 1600 N !
 

$ Ce
$ -------------------------------------
 FUNCTION GHSERCE  298.15
 -7160.519+84.23022*T-22.3664*T*LN(T)-6.7103E-3*T**2-0.320773E-6*T**3
 -18117*T**(-1);  1000.00 Y
 -79678.506+659.4604*T-101.3224803*T*LN(T)+26.046487E-3*T**2-1.930297E-6*T**3
 +11531707*T**(-1);  2000.00 Y
 -14198.639+190.370192*T-37.6978*T*LN(T);  4000.00 N !
 
 FUNCTION GBCCCE   298.15
 -1354.69-5.21501*T-7.7305867*T*LN(T)-29.098402E-3*T**2+4.784299E-6*T**3
 -196303*T**(-1);  1000.00 Y
 -12101.106+187.449688*T-37.6142*T*LN(T);  1072.00 Y
 -11950.375+186.333811*T-37.4627992*T*LN(T)-0.057145E-3*T**2+0.002348E-6*T**3
 -25897*T**(-1);  4000.00 N !
 
 FUNCTION GLIQCE   298.15
 4117.865-11.423898*T-7.5383948*T*LN(T)-29.36407E-3*T**2+4.827734E-6*T**3
 -198834*T**(-1);  1000.00 Y
 -6730.605+183.023193*T-37.6978*T*LN(T);  4000.00 N !
 
 FUNCTION GHCPCE 298.15 300+GHSERCE; 4000 N !
 
$ Co
$ -------------------------------------
 FUNCTION GHSERCO  298.15
 310.241+133.36601*T-25.0861*T*LN(T)-2.654739E-3*T**2-0.17348E-6*T**3
 +72527*T**(-1);  1768.00 Y
 -17197.666+253.28374*T-40.5*T*LN(T)+934.88E28*T**(-9);  6000.00 N !
 
 FUNCTION GFCCCO 298.15 427.591-0.615248*T+GHSERCO; 6000 N !
 
 FUNCTION GLIQCO 298.15 15085.037- 8.931932*T-219.801E-23*T**7+GHSERCO; 1768 Y
 -846.61+243.599944*T-40.5*T*LN(T); 6000 N !
 
 FUNCTION GBCCCO 298.15 2938-0.7138*T+GHSERCO; 6000 N !
 
$ Cr
$ -------------------------------------
 FUNCTION GHSERCR  298.15
 -8856.94+157.48*T-26.908*T*LN(T)+1.89435E-3*T**2-1.47721E-6*T**3
 +139250*T**(-1); 2180 Y
 -34869.344+344.18*T-50*T*LN(T)-2885.26E29*T**(-9);  6000.00 N !
 
 FUNCTION GLIQCR 298.15 24339.955-11.420225*T+237.615E-23*T**7+GHSERCR; 2180 Y
 -16459.984+335.616316*T-50*T*LN(T);  6000.00 N !
 
 FUNCTION GFCCCR 298.15 7284+0.163*T+GHSERCR; 6000 N !
 
 FUNCTION GHCPCR 298.15 4438+GHSERCR; 6000 N !
 
$ Cs
$ -------------------------------------
 FUNCTION GHSERCS  200.00
 -17373.82+436.899787*T-90.5212584*T*LN(T)+202.9422E-3*T**2-127.907669E-6*T**3
 +245245*T**(-1);   301.59 Y
 -13553.817+218.689955*T-46.7273304*T*LN(T)+20.43269E-3*T**2-4.074846E-6*T**3
 +181528*T**(-1)+78.016E20*T**(-9);  2000.00 N !
 
 FUNCTION GLIQCS 200 2091.141-6.931035*T-356.867E-20*T**7+GHSERCS; 301.59 Y
 -11454.038+211.728844*T-46.7273304*T*LN(T)+20.43269E-3*T**2-4.074846E-6*T**3
 +181528*T**(-1); 2000 N !
 
 FUNCTION GHCPCS 200 500+2*T+GHSERCS; 2000 N !
 
 FUNCTION GFCCCS 200 500+1.3*T+GHSERCS; 2000 N !
 
$ Cu
$ -------------------------------------
 FUNCTION GHSERCU  298.15
 -7770.458+130.485235*T-24.112392*T*LN(T)-2.65684E-3*T**2+0.129223E-6*T**3
 +52478*T**(-1);  1357.77 Y
 -13542.026+183.803828*T-31.38*T*LN(T)+364.167E27*T**(-9);  3200.00 N !
 
 FUNCTION GBCCCU 298.15 4017-1.255*T+GHSERCU; 3200 N !
 
 FUNCTION GHCPCU 298.15 600+0.2*T+GHSERCU; 3200 N !
 
 FUNCTION GLIQCU 298.15 12964.735-9.511904*T-584.89E-23*T**7+GHSERCU; 1357.77 Y
 -46.545+173.881484*T-31.38*T*LN(T); 3200 N !
 
$ Dy
$ -------------------------------------
 FUNCTION GHSERDY  100 -7937.16586+102.307412*T-26.3917167*T*LN(T)
         -7.61683657E-4*T**2-5.86914125E-7*T**3+4010.90565*T**(-1); 1000 Y
    -13733.3280+214.012934*T-43.8283359*T*LN(T)+1.66909801E-2*T**2
         -3.49702836E-6*T**3+1.73619874E-2*T**(-1); 1654.15 Y
    -404681.371+2032.14150*T-272.123952*T*LN(T)+5.78301681E-2*T**2
         -2.76169148E-6*T**3+109616238*T**(-1); 3000 N !

 FUNCTION GBCCDY   100 -6428.98566+101.740795819*T
         -26.3917167*T*LN(T)-7.61683657E-4*T**2-5.86914125E-7*T**3
         +4010.90565*T**(-1); 1000 Y
     327500.062-2868.04585*T+391.515418*T*LN(T)-2.24042148E-1*T**2
         +2.04076075E-5*T**3-48652656.5*T**(-1); 1654.15 Y
     -33708.7949+291.409631*T-50.208*T*LN(T); 1685.15 Y
     -40775.4966+330.318068*T-55.2811171*T*LN(T)+1.5254673E-3*T**2
         -7.74371160E-8*T**3+1776589.32*T**(-1); 3000 N !

 FUNCTION GLIQDY   100 5259.45264+94.7630477*T-26.3917167*T*LN(T)
         -7.61683657E-4*T**2-5.86914125E-7*T**3+4010.90565*T**(-1); 1000 Y
     300126.971-2519.78614*T+341.302578*T*LN(T)-1.96153225E-1*T**2
         +1.76197799E-5*T**3-43071677.5*T**(-1); 1685.15 Y
     -21864.7344+282.205014*T-49.9151*T*LN(T); 3000 N !
  
$ Er
$ -------------------------------------
 FUNCTION GHSERER  298.15
 -8489.136+116.698964*T-28.3846744*T*LN(T)+0.995792E-3*T**2-0.952557E-6*T**3
 +9581*T**(-1);  1802.00 Y
 -445688.206+2233.102116*T-298.1351305*T*LN(T)+65.950553E-3*T**2
 -3.041405E-6*T**3+123973199*T**(-1);  3200.00 N !
 
 FUNCTION GLIQER   298.15
 10892.966+106.457118*T-28.3846744*T*LN(T)+0.995792E-3*T**2-0.952557E-6*T**3
 +9581*T**(-1);   500.00 Y
 17912.678+0.355564*T-12.0761776*T*LN(T)-14.414687E-3*T**2+1.316517E-6*T**3
 -528122*T**(-1);  1802.00 Y
 747.131+187.623024*T-38.702*T*LN(T);  3200.00 N !

 FUNCTION GBCCER 298.15 4600-2.494353*T+GHSERER; 3200 N !
 
$ Eu
$ -------------------------------------
 FUNCTION GHSEREU  298.15
 -9864.965+135.836737*T-32.8418896*T*LN(T)+9.31735E-3*T**2-4.006564E-6*T**3
 +102717*T**(-1);  1095.00 Y
 -287423.476+2174.733036*T-309.3571009*T*LN(T)+114.530917E-3*T**2
 -8.809866E-6*T**3+48455305*T**(-1);  1900 Y
 -13663.125+182.113799*T-38.11624*T*LN(T); 1901 N !
 
 FUNCTION GLIQEU   298.15
 -1482.46+128.661522*T-32.8418896*T*LN(T)+9.31735E-3*T**2-4.006564E-6*T**3
 +102717*T**(-1);   400.00 Y
 10972.726-103.688201*T+4.3501554*T*LN(T)-36.811218E-3*T**2+5.452934E-6*T**3
 -646908*T**(-1);  1095.00 Y
 -6890.641+175.517247*T-38.11624*T*LN(T);  1901 N !
 
$ Fe
$ -------------------------------------
 FUNCTION GHSERFE  298.15
 1225.7+124.134*T-23.5143*T*LN(T)-4.39752E-3*T**2-0.058927E-6*T**3
 +77359*T**(-1); 1811 Y
 -25383.581+299.31255*T-46*T*LN(T)+2296.03E28*T**(-9);  6000.00 N !
 
 FUNCTION GFCCFE   298.15
 -236.7+132.416*T-24.6643*T*LN(T)-3.75752E-3*T**2-0.058927E-6*T**3
 +77359*T**(-1); 1811 Y
 -27097.3963+300.252559*T-46*T*LN(T)+2788.54E28*T**(-9);  6000.00 N !
 
 FUNCTION GLIQFE 298.15 12040.17-6.55843*T-367.516E-23*T**7+GHSERFE; 1811 Y
 -10838.83+291.302*T-46*T*LN(T);  6000.00 N !
 
 FUNCTION GHCPFE   298.15
 -2480.08+136.725*T-24.6643*T*LN(T)-3.75752E-3*T**2-0.058927E-6*T**3
 +77359*T**(-1);  1811.00 Y
 -29340.776+304.561559*T-46*T*LN(T)+2788.54E28*T**(-9);  6000.00 N !

$ Ga
$ -------------------------------------
 FUNCTION GHSERGA  200.00
 -21312.331+585.263691*T-108.2287832*T*LN(T)+227.155636E-3*T**2
 -118.575257E-6*T**3+439954*T**(-1);   302.91 Y
 -7055.643+132.73019*T-26.0692906*T*LN(T)+0.1506E-3*T**2-0.040173E-6*T**3
 -118332*T**(-1)+164.547E21*T**(-9);  4000.00 N !
 
 FUNCTION GLIQGA 200 5491.298-18.073995*T-70.171E-18*T**7+GHSERGA; 302.91 Y
 -1389.188+114.049043*T-26.0692906*T*LN(T)+0.1506E-3*T**2-0.040173E-6*T**3
 -118332*T**(-1); 4000 N !
 
 FUNCTION GHCPGA 200 4500-9.5*T+GHSERGA; 4000 N !
 
 FUNCTION GFCCGA 200 3800-10.2*T+GHSERGA; 4000 N !
 
 FUNCTION GBCCGA 200 4500-11.7*T+GHSERGA; 4000 N !
 
$ Gd
$ -------------------------------------
 FUNCTION GHSERGD  200 -6834.58550+97.131010*T-24.7214131*T*LN(T)
         -2.85240521E-3*T**2-3.14674076E-7*T**3-8665.73348*T**(-1); 1000 Y
    -6483.25362+95.6919924*T-24.6598297*T*LN(T)-1.85225011E-3*T**2
         -6.61211607E-7*T**3; 1508.15 Y
    -123124.992+699.125537*T-101.800197*T*LN(T)+1.50644246E-2*T**2
         -6.39165948E-7*T**3+29356890.3*T**(-1); 3600 N !

 FUNCTION GBCCGD   100 -3600.77684+95.01916415*T-24.721413*T*LN(T)
         -2.85240521E-3*T**2-3.14674076E-7*T**3-8665.73348*T**(-1); 1000 Y
    152792.743-1349.58873*T+180.097094*T*LN(T)-0.119550229*T**2
         +1.17915728E-5*T**3-22038836*T**(-1); 1508.15 Y
    -15783.7618+202.222183*T-38.9604250*T*LN(T); 1586.15 Y
    -19850.5562+224.818035*T-41.9043330*T*LN(T)+8.58222759E-4*T**2
         -3.77570269E-8*T**3+995428.573*T**(-1); 3600 N !

 FUNCTION GLIQGD   100 6225.4407+88.80921026*T-24.7214131*T*LN(T)
         -2.85240521E-3*T**2-3.14674076E-7*T**3-8665.73348*T**(-1); 1000 Y
    146262.037-1208.70685*T+159.352082*T*LN(T)-0.108247135*T**2
         +1.06945505E-5*T**3-19678357*T**(-1); 1508.15 Y
    -5397.31400+192.336215*T-38.5075000*T*LN(T); 3600 N !

 FUNCTION GFCCGD 200 500+GHSERGD; 3600 N !
 
$ Ge
$ -------------------------------------
 FUNCTION GHSERGE  298.15
 -9486.153+165.635573*T-29.5337682*T*LN(T)+5.568297E-3*T**2-1.513694E-6*T**3
 +163298*T**(-1);   900.00 Y
 -5689.239+102.86087*T-19.8536239*T*LN(T)-3.672527E-3*T**2;  1211.40 Y
 -9548.204+156.708024*T-27.6144*T*LN(T)-859.809E26*T**(-9);  3200.00 N !
 
 FUNCTION GLIQGE 298.15 37141.489-30.687043*T+856.632E-23*T**7+GHSERGE;
  1211.40 Y
  27243.473+126.324186*T-27.6144*T*LN(T);  3200.00 N !
 
 FUNCTION GFCCGE 298.15 36000-22.3*T+GHSERGE; 3200 N !
 
 FUNCTION GBCCGE 298.15 34100-23.5*T+GHSERGE; 3200 N !
 
 FUNCTION GHCPGE 298.15 35000-21.5*T+GHSERGE; 3200 N !

$ Hf
$ -------------------------------------
 FUNCTION GHSERHF  298.15
 -6987.297+110.744026*T-22.7075*T*LN(T)-4.146145E-3*T**2-0.000477E-6*T**3
 -22590*T**(-1);  2506.00 Y
 -1446776.329+6193.609991*T-787.5363829*T*LN(T)+173.5215E-3*T**2
 -7.575759E-6*T**3+501742495*T**(-1);  3000 Y
 -34274.698+277.882368*T-44*T*LN(T); 3001 N !
 
 FUNCTION GBCCHF   298.15
 5370.703+103.836026*T-22.8995*T*LN(T)-4.206605E-3*T**2+0.871923E-6*T**3
 -22590*T**(-1)-0.1446E-9*T**4;  2506.00 Y
 1912456.771-8624.20573*T+1087.6141247*T*LN(T)-286.857065E-3*T**2
 +13.427829E-6*T**3-610085091*T**(-1);  3000 Y
 -32498.178+276.723247*T-44*T*LN(T); 3001 N !
 
 FUNCTION GLIQHF   298.15
 20414.959+99.790933*T-22.7075*T*LN(T)-4.146145E-3*T**2-0.000477E-6*T**3
 -22590*T**(-1);  1000.00 Y
 49731.499-149.91739*T+12.116812*T*LN(T)-21.262021E-3*T**2+1.376466E-6*T**3
 -4449699*T**(-1);  2506.00 Y
 -4247.217+265.470523*T-44*T*LN(T);  3001 N !
 
 FUNCTION GFCCHF 298.15 10000-2.2*T+GHSERHF; 3001 N !
 
$ Hg
$ -------------------------------------
 FUNCTION GHSERHG  200.00
 82356.855-3348.194658*T+618.1933082*T*LN(T)-2028.2337E-3*T**2
 +1183.982129E-6*T**3-2366612*T**(-1);   234.32 Y
 -8961.207+135.232291*T-32.257*T*LN(T)+9.7977E-3*T**2-3.20695E-6*T**3
 +6670*T**(-1);   400.00 Y
 -7970.627+112.33345*T-28.414*T*LN(T)+3.18535E-3*T**2-1.077802E-6*T**3
 -41095*T**(-1);   700.00 Y
 -7161.338+90.797305*T-24.87*T*LN(T)-1.66775E-3*T**2+0.008737E-6*T**3
 -27495*T**(-1);  2000.00 N !
 
 FUNCTION GRHOMBHG 200.00
 -10668.401+123.274598*T-28.847*T*LN(T)+16.99705E-3*T**2-24.555667E-6*T**3
 +13330*T**(-1);   234.32 Y
 -11425.394+135.928158*T-30.2091*T*LN(T)+1.07555E-3*T**2-0.228298E-6*T**3
 +35545*T**(-1);  2000.00 N !

 FUNCTION GHCPHG   298.15
  -10468.401+123.974598*T-28.847*T*LN(T)
 +16.99705E-3*T**2-24.555667E-6*T**3+13330*T**(-1); 234.32 Y
 -11225.394+136.628158*T-30.2091*T*LN(T)+1.07555E-3*T**2-0.228298E-6*T**3
 +35545*T**(-1); 2000 N !

 FUNCTION GFCCHG 298.15 5+8.368*T+GHSERHG; 2000 N !
 
$ Ho
$ -------------------------------------
 FUNCTION GHSERHO  298.15
 -7612.429+86.593171*T-23.4879*T*LN(T)-8.27315E-3*T**2+2.375467E-6*T**3;
  600.00 Y
 -10917.688+182.475691*T-39.6932*T*LN(T)+18.20065E-3*T**2-4.829733E-6*T**3;
  900.00 Y
 46646.188-421.474473*T+48.0595*T*LN(T)-42.4634E-3*T**2+3.233133E-6*T**3
 -7185900*T**(-1);  1200.00 Y
 27786.061-156.162846*T+8.28608*T*LN(T)-10.82725E-3*T**2-1.112352E-6*T**3
 -6183850*T**(-1);  1703.00 Y
 -825364.662+4248.379056*T-558.9506818*T*LN(T)+139.111904E-3*T**2
 -6.824652E-6*T**3+219952973*T**(-1);  3000.00 Y
 -17149.229+235.898104*T-43.932*T*LN(T); 3001 N !
 
 FUNCTION GBCCHO   298.15
 -3773.06+84.546902*T-23.4879*T*LN(T)-8.27315E-3*T**2+2.375467E-6*T**3; 600.00 Y
 -7078.318+180.429422*T-39.6932*T*LN(T)+18.20065E-3*T**2-4.829733E-6*T**3;
  900.00 Y
 50485.557-423.520743*T+48.0595*T*LN(T)-42.4634E-3*T**2+3.233133E-6*T**3
 -7185900*T**(-1);  1000.00 Y
 185620.196-1635.726622*T+218.9372486*T*LN(T)-135.16576E-3*T**2
 +12.168911E-6*T**3-26729747*T**(-1);  1703.00 Y
 -28759.761+272.961035*T-48.116*T*LN(T);  1745.00 Y
 -152646.008+939.778244*T-134.7930638*T*LN(T)+25.544089E-3*T**2
 -1.287517E-6*T**3+32050889*T**(-1);  3000 Y
 -19066.44+236.390471*T-43.932*T*LN(T); 3001 N !
 
 FUNCTION GLIQHO   298.15
 9770.9926+76.600977*T-23.4879*T*LN(T)-8.27315E-3*T**2+2.375467E-6*T**3;
  600.00 Y
 6465.7336+172.483497*T-39.6932*T*LN(T)+18.20065E-3*T**2-4.829733E-6*T**3;
  900.00 Y
 64029.2496-431.466667*T+48.0595*T*LN(T)-42.4634E-3*T**2+3.233133E-6*T**3
 -7185900*T**(-1);  1000.00 Y
 124827.5326-994.683024*T+127.9577778*T*LN(T)-88.196514E-3*T**2+8.008222E-6*T**3
 -15727191*T**(-1);  1703.00 Y
 -9688.5314+230.793918*T-43.932*T*LN(T);  3001 N !
 
$ In
$ -------------------------------------
 FUNCTION GHSERIN  298.15
 -6978.89+92.338115*T-21.8386*T*LN(T)-5.72566E-3*T**2-2.120321E-6*T**3
 -22906*T**(-1); 429.7485 Y
 -7033.514+124.476588*T-27.4562*T*LN(T)+0.54607E-3*T**2-0.08367E-6*T**3
 -211708*T**(-1)+353.332E20*T**(-9);  3800.00 N !

 FUNCTION GLIQIN 298.15 3282.091-7.636885*T-559.405E-22*T**7+GHSERIN;
  429.7485 Y
 -3749.808+116.835756*T-27.4562*T*LN(T)+0.54607E-3*T**2-0.08367E-6*T**3
 -211708*T**(-1);  3800.00 N !
 
 FUNCTION GHCPIN 298.15 533-0.6868*T+GHSERIN; 3800 N !
 
 FUNCTION GFCCIN 298.15 162.061+GHSERIN; 3800 N !
 
 FUNCTION GBCCIN 298.15 800-0.8*T+GHSERIN; 3800 N !
 
$ Ir
$ -------------------------------------
 FUNCTION GHSERIR  298.15
 -6936.288+118.780119*T-22.7944*T*LN(T)-3.091976E-3*T**2-20083*T**(-1);
 1215.00 Y
 -8123.73+140.066697*T-26.085*T*LN(T)-0.47969E-6*T**3;  2719.00 Y
 290529.037-1258.352965*T+152.4988737*T*LN(T)-47.176402E-3*T**2
 +1.844977E-6*T**3-92987250*T**(-1);  4000.00 N !
 
 FUNCTION GLIQIR   298.15
 16518.956+112.46806*T-22.7944*T*LN(T)-3.091976E-3*T**2-20083*T**(-1); 1000 Y
 102217.789-587.632815*T+73.9517579*T*LN(T)-46.38802E-3*T**2+2.761831E-6*T**3
 -13382612*T**(-1);  2719.00 Y
 -38347.217+411.234043*T-59.418*T*LN(T);  4000.00 N !
 
 FUNCTION GBCCIR 298.15 32000-6.9*T+GHSERIR; 4000 N !
 
 FUNCTION GHCPIR 298.15 4000-0.6*T+GHSERIR; 4000 N !
 
$ K
$ -------------------------------------
 FUNCTION GHSERK   200.00
 -16112.929+389.624197*T-77.0571464*T*LN(T)+146.211135E-3*T**2
 -84.949147E-6*T**3+243385*T**(-1);   336.53 Y
 -11122.441+192.586544*T-39.2885968*T*LN(T)+12.167386E-3*T**2-2.64387E-6*T**3
 +43251*T**(-1)+119.223E20*T**(-9);  2200.00 N !
 
 FUNCTION GLIQK  200 2318.096-6.886859*T-94.4E-20*T**7+GHSERK; 336.53 Y
 -8799.422+185.684327*T-39.2885968*T*LN(T)+12.167386E-3*T**2-2.64387E-6*T**3
 +43251*T**(-1);  2200.00 N !
 
 FUNCTION GHCPK 200 50+2*T+GHSERK; 2200 N !
 
 FUNCTION GFCCK 200 50+1.3*T+GHSERK; 2200 N !
 
$ La
$ -------------------------------------
 FUNCTION GHSERLA   298.15
 -7968.403+120.284604*T-26.34*T*LN(T)-1.295165E-3*T**2;   550.00 Y
 -3381.413+59.06113*T-17.1659411*T*LN(T)-8.371705E-3*T**2+0.68932E-6*T**3
 -399448*T**(-1);  2000.00 Y
 -15608.882+181.390071*T-34.3088*T*LN(T);  4000.00 N !
 
 FUNCTION GFCCLA    298.15
 -6109.797+89.878761*T-21.7919*T*LN(T)-4.045175E-3*T**2-0.525865E-6*T**3;
 1134.00 Y
 -124598.976+955.878375*T-139.3467411*T*LN(T)+42.032405E-3*T**2
 -3.066199E-6*T**3+20994153*T**(-1);  2000.00 Y
 -12599.386+178.54399*T-34.3088*T*LN(T);  4000.00 N !
 
 FUNCTION GBCCLA    298.15
 -3952.161+88.072353*T-21.7919*T*LN(T)-4.045175E-3*T**2-0.525865E-6*T**3;
  800.00 Y
 321682.673-3565.082518*T+513.4407077*T*LN(T)-387.295093E-3*T**2
 +49.547989E-6*T**3-36581228*T**(-1);  1134.00 Y
 -16377.894+218.492988*T-39.5388*T*LN(T);  1193.00 Y
 -136609.91+1123.343974*T-163.4130738*T*LN(T)+53.968535E-3*T**2
 -4.056395E-6*T**3+21167204*T**(-1);  2000.00 Y
 -8205.988+174.836315*T-34.3088*T*LN(T);  4000.00 N !
 
 FUNCTION GLIQLA   298.15
 5332.653+18.23012*T-11.0188191*T*LN(T)-20.171603E-3*T**2+2.93775E-6*T**3
 -133541*T**(-1);  1134.00 Y
 -3942.004+171.018431*T-34.3088*T*LN(T);  4000.00 N !
 
$ Li
$ -------------------------------------
 FUNCTION GHSERLI  200.00
 -10583.817+217.637482*T-38.940488*T*LN(T)+35.466931E-3*T**2-19.869816E-6*T**3
 +159994*T**(-1);   453.60 Y
 -559579.123+10547.879893*T-1702.8886493*T*LN(T)+2258.329444E-3*T**2
 -571.066077E-6*T**3+33885874*T**(-1);   500.00 Y
 -9062.994+179.278285*T-31.2283718*T*LN(T)+2.633221E-3*T**2-0.438058E-6*T**3
 -102387*T**(-1);  3000.00 N !
 
 FUNCTION GLIQLI   200.00
 -7883.612+211.841861*T-38.940488*T*LN(T)+35.466931E-3*T**2-19.869816E-6*T**3
 +159994*T**(-1);   250.00 Y
 12015.027-362.187078*T+61.6104424*T*LN(T)-182.426463E-3*T**2+63.955671E-6*T**3
 -559968*T**(-1);   453.60 Y
 -6057.31+172.652183*T-31.2283718*T*LN(T)+2.633221E-3*T**2-0.438058E-6*T**3
 -102387*T**(-1);  3000.00 N !
 
 FUNCTION GFCCLI 200 -108+1.3*T+GHSERLI; 3000 N !
 
 FUNCTION GHCPLI 200 -154+2*T+GHSERLI; 3000 N !
 
$ Lu
$ -------------------------------------
 FUNCTION GHSERLU   298.15
 -8788.329+146.536283*T-29.812*T*LN(T)+5.19165E-3*T**2-1.790717E-6*T**3
 +39723*T**(-1);   700.00 Y
 -9043.057+142.327643*T-29.0095*T*LN(T)+3.71416E-3*T**2-1.50147E-6*T**3
 +141549*T**(-1);  1700.00 Y
 6940.092-46.91844*T-1.83986*T*LN(T)-11.9001E-3*T**2;  1936.00 Y
 -404023.691+1829.379425*T-239.019502*T*LN(T)+41.800748E-3*T**2
 -1.661174E-6*T**3+124825465*T**(-1);  3700.00 N !
 
 FUNCTION GLIQLU   298.15
 3983.791+141.5374*T-29.812*T*LN(T)+5.19165E-3*T**2-1.790717E-6*T**3
 +39723*T**(-1);   600.00 Y
 30389.863-198.378793*T+20.9392663*T*LN(T)-34.238743E-3*T**2+2.890636E-6*T**3
 -2398650*T**(-1);  1936.00 Y
 -18994.687+292.091104*T-47.9068*T*LN(T);  3700.00 N !
 
$ Mg
$ -------------------------------------
 FUNCTION GHSERMG  298.15
 -8367.34+143.675547*T-26.1849782*T*LN(T)+0.4858E-3*T**2-1.393669E-6*T**3
 +78950*T**(-1);   923.00 Y
 -14130.185+204.716215*T-34.3088*T*LN(T)+1038.192E25*T**(-9);  3000.00 N !
 
 FUNCTION GLIQMG 298.15 8202.243-8.83693*T-80.176E-21*T**7+GHSERMG; 923 Y
 -5439.869+195.324057*T-34.3088*T*LN(T);  3000.00 N !
 
 FUNCTION GFCCMG 298.15 2600-0.9*T+GHSERMG; 3000 N !
 
 FUNCTION GBCCMG 298.15 3100-2.1*T+GHSERMG; 3000 N !
 
$ -------------------------------------
$ Mn
 FUNCTION GHSERMN  298.15
 -8115.28+130.059*T-23.4582*T*LN(T)-7.34768E-3*T**2+69827*T**(-1);  1519.00 Y
 -28733.41+312.2648*T-48*T*LN(T)+1656.847E27*T**(-9);  2000.00 N !
 
 FUNCTION GFCCMN   298.15
 -3439.3+131.884*T-24.5177*T*LN(T)-6E-3*T**2+69600*T**(-1);  1519.00 Y
 -26070.1+309.6664*T-48*T*LN(T)+386.196E28*T**(-9);  2000.00 N !
 
 FUNCTION GBCCMN   298.15
 -3235.3+127.85*T-23.7*T*LN(T)-7.44271E-3*T**2+60000*T**(-1);  1519.00 Y
 -23188.83+307.7043*T-48*T*LN(T)+1265.152E27*T**(-9);  2000.00 N !
 
 FUNCTION GLIQMN 298.15 17859.91-12.6208*T-441.929E-23*T**7+GHSERMN; 1519 Y
 -9993.9+299.036*T-48*T*LN(T);  2000.00 N !
 
 FUNCTION GHCPMN   298.15
 -4439.3+133.007*T-24.5177*T*LN(T)-6E-3*T**2+69600*T**(-1);  1519.00 Y
 -27070.1+310.7894*T-48*T*LN(T)+386.196E28*T**(-9);  2000.00 N !
$ -------------------------------------
  
$ Mo
$ -------------------------------------
