Repository: dovahkiin0022/MATSE-580

# Penn State University MatSE 580

Updated Fall 2020.

This repository contains computational exercises and demos.

Run the exercises on Binder!

File: PSU-MatSE580-2020/unary/sgte-unary.tdb (part 3 of 3)
$ Version 5.0 of Unary database - 2 June 2009
 28477.506-106.789208*T+12.1072478*T*LN(T)-13.316875E-3*T**2+0.706895E-6*T**3
 -8002403*T**(-1); 3000 Y
 -25699.64+225.127135*T-31.4*T*LN(T); 6000 N !

 PARAMETER G(LIQUID,B;0) 298.15 GLIQB; 6000 N !

$ From COST507 database - add 10 to data to make unstable relative to
$ BETA_RHOMBO_B
 PARAMETER G(DIAMOND_A4,B;0) 298.15 10+GHSERB; 6000 N !
 
$ From COST507 Round 2 database
 PARAMETER G(GRAPHITE,B;0) 298.15 10000-2*T+GHSERB; 6000 N !
$ -------------------------------------
 
$ Ba
$ -------------------------------------
 PARAMETER G(BCC_A2,BA:VA;0) 298.15 GHSERBA; 4000 N !
 
 PARAMETER G(LIQUID,BA;0) 298.15 GLIQBA; 4000 N !
 
 PARAMETER G(HCP_A3,BA:VA;0) 298.15 GHCPBA; 4000 N !
 
 PARAMETER G(FCC_A1,BA:VA;0) 298.15 GFCCBA; 4000 N !
$ -------------------------------------
 
$ Be
$ -------------------------------------
 PARAMETER G(HCP_A3,BE:VA;0) 298.15 GHSERBE; 3000 N !
 
 PARAMETER G(BCC_A2,BE:VA;0) 298.15 GBCCBE; 3000 N !
 
 PARAMETER G(LIQUID,BE;0) 298.15 GLIQBE; 3000 N !
 
 PARAMETER G(FCC_A1,BE:VA;0) 298.15 GFCCBE; 3000 N !
$ -------------------------------------
 
$ Bi
$ -------------------------------------
 PARAMETER G(RHOMBOHEDRAL_A7,BI;0) 298.15 GHSERBI; 3000 N !
 
 PARAMETER G(LIQUID,BI;0) 298.15 GLIQBI; 3000 N !
 
 PARAMETER G(TETRAGONAL_A6,BI;0) 298.15 4184.07+GHSERBI; 3000 N !
 
 PARAMETER G(BCT_A5,BI;0) 298.15 4184.07+GHSERBI; 3000 N !
 
 PARAMETER G(BCC_A2,BI:VA;0) 298.15 GBCCBI; 3000 N !
 
 PARAMETER G(FCC_A1,BI:VA;0) 298.15 GFCCBI; 3000 N !
 
 PARAMETER G(HCP_A3,BI:VA;0) 298.15 GHCPBI; 3000 N !
 
 PARAMETER G(TET_ALPHA1,BI;0) 298.15 4234+GHSERBI; 3000 N !

$ Data for diamond_a4 from P Y Chevalier, Private Communication January 2004
 PARAMETER G(DIAMOND_A4,BI;0) 298.15 11296.8+9.253655*T+GHSERBI; 3000 N !
$ -------------------------------------
 
$ C
$ -------------------------------------
 PARAMETER G(GRAPHITE,C;0) 298.15 GHSERC; 6000 N !
 
 PARAMETER G(DIAMOND_A4,C;0) 298.15 GDIAC; 6000 N !
 
 PARAMETER G(LIQUID,C;0) 298.15 GLIQC; 6000 N !
$ -------------------------------------
 
$ Ca
$ -------------------------------------
 PARAMETER G(FCC_A1,CA:VA;0) 298.15 GHSERCA; 3001 N !
 
 PARAMETER G(BCC_A2,CA:VA;0) 298.15 GBCCCA; 3001 N !
 
 PARAMETER G(LIQUID,CA;0) 298.15 GLIQCA; 3001 N !
 
 PARAMETER G(HCP_A3,CA:VA;0) 298.15 GHCPCA; 3001 N !
$ -------------------------------------
 
$ Cd
$ -------------------------------------
 PARAMETER G(HCP_A3,CD:VA;0) 298.15 GHSERCD; 1600 N !
 
 PARAMETER G(LIQUID,CD;0) 298.15 GLIQCD; 1600 N !
 
$From Zakulski, Moser, Rzyman et al. J. Phase Equil. 1993,14(2),184-196
 PARAMETER G(FCC_A1,CD:VA;0) 298.15 GFCCCD; 1600 N !
 
$From Zakulski, Moser, Rzyman et al. J. Phase Equil. 1993,14(2),184-196
 PARAMETER G(TETRAGONAL_A6,CD;0) 298.15 892.3-0.92*T+GHSERCD; 1600 N !

$ Source of data: Assessment of data the Cd-Hg system
$ Jang, Silk, Watson, Bryant, Chart and Argent, CALPHAD, 1995, 19(3), 
$ 415. "The thermodynamics and phase diagrams of the Cd-Hg and Cd-Hg-Te
$ systems"
 PARAMETER G(RHOMBO_A10,CD;0) 298.15 800-0.62*T+GHSERCD; 1600 N !

$ Source of data: Assessment of data the Cd-Hg system
$ Jang, Silk, Watson, Bryant, Chart and Argent, CALPHAD, 1995, 19(3), 
$ 415. "The thermodynamics and phase diagrams of the Cd-Hg and Cd-Hg-Te
$ systems"
 PARAMETER G(BCT_A5,CD;0) 298.15 5000+GHSERCD; 1600 N !

 PARAMETER G(BCC_A2,CD:VA;0) 298.15 GBCCCD; 1600 N !
$ -------------------------------------

$ Ce
$ -------------------------------------
 PARAMETER G(FCC_A1,CE:VA;0) 298.15 GHSERCE; 4000 N !
 
 PARAMETER G(BCC_A2,CE:VA;0) 298.15 GBCCCE; 4000 N !
 
 PARAMETER G(LIQUID,CE;0) 298.15 GLIQCE; 4000 N !
 
$ From Gschneider and Pecharsky, JPE 1999, 20(6), 612-4
 PARAMETER G(DHCP,CE;0) 298.15 -122.539+0.433*T+GHSERCE; 4000 N !
 
$ From Peter Franke - Private communication
 PARAMETER G(HCP_A3,CE:VA;0) 298.15 GHCPCE; 4000 N !
$ -------------------------------------
 
$ Co
$ -------------------------------------
 PARAMETER G(HCP_A3,CO:VA;0) 298.15 GHSERCO; 6000 N !
 PARAMETER TC(HCP_A3,CO:VA;0) 298.15 1396.00; 6000 N !
 PARAMETER BM(HCP_A3,CO:VA;0) 298.15 1.35; 6000 N !
 
 PARAMETER G(FCC_A1,CO:VA;0) 298.15 GFCCCO; 6000 N !
 PARAMETER TC(FCC_A1,CO:VA;0) 298.15 1396; 6000 N !
 PARAMETER BM(FCC_A1,CO:VA;0) 298.15 1.35; 6000 N !
 
 PARAMETER G(LIQUID,CO;0) 298.15 GLIQCO; 6000 N !
 
 PARAMETER G(BCC_A2,CO:VA;0) 298.15 GBCCCO; 6000 N !
 PARAMETER TC(BCC_A2,CO:VA;0) 298.15 1450; 6000 N !
 PARAMETER BM(BCC_A2,CO:VA;0) 298.15 1.35; 6000 N !
 
 PARAMETER G(CBCC_A12,CO:VA;0) 298.15 4155+GHSERCO; 6000 N !
 
 PARAMETER G(CUB_A13,CO:VA;0) 298.15 3155+GHSERCO; 6000 N !
$ -------------------------------------
 
$ Cr
$ -------------------------------------
 PARAMETER G(BCC_A2,CR:VA;0) 298.15 GHSERCR; 6000 N !
 PARAMETER TC(BCC_A2,CR:VA;0) 298.15 -311.50; 6000 N !
 PARAMETER BM(BCC_A2,CR:VA;0) 298.15 -0.008; 6000 N !
 
 PARAMETER G(LIQUID,CR;0) 298.15 GLIQCR; 6000 N !
 
 PARAMETER G(FCC_A1,CR:VA;0) 298.15 GFCCCR; 6000 N !
 PARAMETER TC(FCC_A1,CR:VA;0) 298.15 -1109; 6000 N !
 PARAMETER BM(FCC_A1,CR:VA;0) 298.15 -2.46; 6000 N !
 
 PARAMETER G(HCP_A3,CR:VA;0) 298.15 GHCPCR; 6000 N !
 PARAMETER TC(HCP_A3,CR:VA;0) 298.15 -1109; 6000 N !
 PARAMETER BM(HCP_A3,CR:VA;0) 298.15 -2.46; 6000 N !
 
 PARAMETER G(HCP_ZN,CR:VA;0) 298.15 4439+GHSERCR; 6000 N !

 PARAMETER G(CUB_A13,CR:VA;0) 298.15 15899+0.6276*T+GHSERCR; 6000 N !
 
 PARAMETER G(CBCC_A12,CR:VA;0) 298.15 11087+2.7196*T+GHSERCR; 6000 N !
$ -------------------------------------
 
$ Cs
$ -------------------------------------
 PARAMETER G(BCC_A2,CS:VA;0) 200 GHSERCS; 2000 N !
 
 PARAMETER G(LIQUID,CS;0) 200 GLIQCS; 2000 N !
 
 PARAMETER G(HCP_A3,CS:VA;0) 200 GHCPCS; 2000 N !
 
 PARAMETER G(FCC_A1,CS:VA;0) 200 GFCCCS; 2000 N !
$ -------------------------------------
 
$ Cu
$ -------------------------------------
 PARAMETER G(FCC_A1,CU:VA;0) 298.15 GHSERCU; 3200 N !
 
 PARAMETER G(BCC_A2,CU:VA;0) 298.15 GBCCCU; 3200 N !
 
 PARAMETER G(HCP_A3,CU:VA;0) 298.15 GHCPCU; 3200 N !
 
 PARAMETER G(HCP_ZN,CU:VA;0) 298.15 600+0.2*T+GHSERCU; 3200 N !
 
 PARAMETER G(LIQUID,CU;0) 298.15 GLIQCU; 3200 N !
$ -------------------------------------
 
$ Dy
$ -------------------------------------
$ Data from Huasen Shen, Weijing Zhang, Guoquan Liu, Run Wang and Zhenmin Du
$ Report F-95-01, May 1995, University of Science and Technology, Beijing
 PARAMETER G(HCP_A3,DY:VA;0) 100 GHSERDY; 3000 N !
 PARAMETER TC(HCP_A3,DY:VA;0) 100 179; 3000 N !
 PARAMETER BMAGN(HCP_A3,DY:VA;0) 100 3.0; 3000 N !

$ Data from Huasen Shen, Weijing Zhang, Guoquan Liu, Run Wang and Zhenmin Du
$ Report F-95-01, May 1995, University of Science and Technology, Beijing
 PARAMETER G(BCC_A2,DY:VA;0) 100 GBCCDY; 3000 N !

$ Data from Huasen Shen, Weijing Zhang, Guoquan Liu, Run Wang and Zhenmin Du
$ Report F-95-01, May 1995, University of Science and Technology, Beijing
 PARAMETER G(LIQUID,DY;0) 100 GLIQDY; 3000 N !
$ -------------------------------------
  
$ Er
$ -------------------------------------
 PARAMETER G(HCP_A3,ER:VA;0) 298.15 GHSERER; 3200 N !
 
 PARAMETER G(LIQUID,ER;0) 298.15 GLIQER; 3200 N !

$ New data - Susanne Norgren, J P E 2000, 21(2), 148-156
 PARAMETER G(BCC_A2,ER:VA;0) 298.15 GBCCER; 3200 N !
$ -------------------------------------
 
$ Eu
$ -------------------------------------
 PARAMETER G(BCC_A2,EU:VA;0) 298.15 GHSEREU; 1901 N !
 
 PARAMETER G(LIQUID,EU;0) 298.15 GLIQEU; 1901 N !
$ -------------------------------------
 
$ Fe
$ -------------------------------------
 PARAMETER G(BCC_A2,FE:VA;0) 298.15 GHSERFE; 6000 N !
 PARAMETER TC(BCC_A2,FE:VA;0) 298.15 1043; 6000 N !
 PARAMETER BM(BCC_A2,FE:VA;0) 298.15 2.22; 6000 N !
 
$ Slight changes to data for high temperature range
 PARAMETER G(FCC_A1,FE:VA;0) 298.15 GFCCFE; 6000 N !
 PARAMETER TC(FCC_A1,FE:VA;0) 298.15 -201; 6000 N !
 PARAMETER BM(FCC_A1,FE:VA;0) 298.15 -2.10; 6000 N !
 
 PARAMETER G(LIQUID,FE;0) 298.15 GLIQFE; 6000 N !
 
 PARAMETER G(CBCC_A12,FE:VA;0) 298.15 4745+GHSERFE; 6000 N !
 
 PARAMETER G(CUB_A13,FE:VA;0) 298.15 3745+GHSERFE; 6000 N !
 
$ Small changes to data for high temperature range
 PARAMETER G(HCP_A3,FE:VA;0) 298.15 GHCPFE; 6000 N !

 PARAMETER G(ORTHORHOMBIC_A20,FE;0) 298.15 5000+GHSERFE; 6000 N !

 PARAMETER G(TETRAGONAL_U,FE;0) 298.15 5000+GHSERFE; 6000 N !
$ -------------------------------------
 
$ Ga
$ -------------------------------------
$ Changed for version 3.00: lower temperature limit now 200 K 
 PARAMETER G(ORTHORHOMBIC_GA,GA;0) 200 GHSERGA; 4000 N !
 
$ Changed for version 3.00: lower temperature limit now 200 K 
 PARAMETER G(LIQUID,GA;0) 200 GLIQGA; 4000 N !
 
$ Changed for version 3.00: lower temperature limit now 200 K 
 PARAMETER G(HCP_A3,GA:VA;0) 200 GHCPGA; 4000 N !
 
$ Changed for version 3.00: lower temperature limit now 200 K 
 PARAMETER G(FCC_A1,GA:VA;0) 200 GFCCGA; 4000 N !
 
$ Changed for version 3.00: lower temperature limit now 200 K 
 PARAMETER G(BCC_A2,GA:VA;0) 200 GBCCGA; 4000 N !
 
$ Changed for version 3.00: lower temperature limit now 200 K 
 PARAMETER G(TETRAGONAL_A6,GA;0) 200 3500-10*T+GHSERGA; 4000 N !
 
$ Changed for version 3.00: lower temperature limit now 200 K 
 PARAMETER G(BCT_A5,GA;0) 200 3846-9.8*T+GHSERGA; 4000 N !

 PARAMETER G(HCP_ZN,GA:VA;0) 200 4501-9.5*T+GHSERGA; 4000 N !

 PARAMETER G(DIAMOND_A4,GA;0) 200 20900-2*T+GHSERGA; 4000 N !
$ -------------------------------------
 
$ Gd
$ -------------------------------------
$ Data from Huasen Shen, Weijing Zhang, Guoquan Liu, Run Wang and Zhenmin Du
$ Report F-95-02, May 1995, University of Science and Technology, Beijing
 PARAMETER G(HCP_A3,GD:VA;0) 200 GHSERGD; 3600 N !
 PARAMETER TC(HCP_A3,GD:VA;0) 200 293.4; 3600 N !
 PARAMETER BMAGN(HCP_A3,GD:VA;0) 200 3.0; 3600 N !

$ Data from Huasen Shen, Weijing Zhang, Guoquan Liu, Run Wang and Zhenmin Du
$ Report F-95-02, May 1995, University of Science and Technology, Beijing
$ Small correction made to top two temperature ranges to ensure continuity
$ in Gibbs energy
 PARAMETER G(BCC_A2,GD:VA;0) 100 GBCCGD; 3600 N !

$ Data from Huasen Shen, Weijing Zhang, Guoquan Liu, Run Wang and Zhenmin Du
$ Report F-95-02, May 1995, University of Science and Technology, Beijing
 PARAMETER G(LIQUID,GD;0) 100 GLIQGD; 3600 N !

$ Data from M Zinkevich, N Mattern and H J Seiffert
$ J P E 2000, 21(4), 385-394
 PARAMETER G(FCC_A1,GD:VA;0) 200 GFCCGD; 3600 N !
$ -------------------------------------
 
$ Ge
$ -------------------------------------
 PARAMETER G(DIAMOND_A4,GE;0) 298.15 GHSERGE; 3200 N !
 
 PARAMETER G(LIQUID,GE;0) 298.15 GLIQGE; 3200 N !
 
 PARAMETER G(FCC_A1,GE:VA;0) 298.15 GFCCGE; 3200 N !
 
 PARAMETER G(BCC_A2,GE:VA;0) 298.15 GBCCGE; 3200 N !
 
 PARAMETER G(HCP_A3,GE:VA;0) 298.15 GHCPGE; 3200 N !

$ Source of data: Unpublished work by Alan Dinsdale
 PARAMETER G(BCT_A5,GE;0) 298.15 28800-16.5*T+GHSERGE; 3000 N !

$ Source of data: Unpublished work by Alan Dinsdale
 PARAMETER G(RHOMBOHEDRAL_A7,GE;0) 298.15 29800-16.5*T+GHSERGE; 3000 N !
$ -------------------------------------
 
$ Hf
$ -------------------------------------
 PARAMETER G(HCP_A3,HF:VA;0) 298.15 GHSERHF; 3001 N !
 
 PARAMETER G(BCC_A2,HF:VA;0) 298.15 GBCCHF; 3001 N !
 
 PARAMETER G(LIQUID,HF;0) 298.15 GLIQHF; 3001 N !
 
 PARAMETER G(FCC_A1,HF:VA;0) 298.15 GFCCHF; 3001 N !
$ -------------------------------------
 
$ Hg
$ -------------------------------------
 PARAMETER G(LIQUID,HG;0) 200 GHSERHG; 2000 N !
 
 PARAMETER G(RHOMBO_A10,HG;0) 200 GRHOMBHG; 2000 N !

$ Source of data: Assessment of data the Cd-Hg system
$ Jang, Silk, Watson, Bryant, Chart and Argent, CALPHAD, 1995, 19(3), 
$ 415. "The thermodynamics and phase diagrams of the Cd-Hg and Cd-Hg-Te
$ systems"
 PARAMETER G(TETRAGONAL_A6,HG;0) 200 -10459.721+125.04019*T-28.847*T*LN(T)
 +16.99705E-3*T**2-24.555667E-6*T**3+13330*T**(-1); 234.32 Y
 -11216.714+137.69375*T-30.2091*T*LN(T)+1.07555E-3*T**2-0.228298E-6*T**3
 +35545*T**(-1); 2000 N !

$ Source of data: Assessment of data the Cd-Hg system
$ Jang, Silk, Watson, Bryant, Chart and Argent, CALPHAD, 1995, 19(3), 
$ 415. "The thermodynamics and phase diagrams of the Cd-Hg and Cd-Hg-Te
$ systems"
 PARAMETER G(HCP_A3,HG:VA;0) 200 GHCPHG; 2000 N !

$ Maitre A; Fiorani J M; Vilasi M; J Phase Equilib; 2002, 23(4), 329
 PARAMETER G(FCC_A1,HG:VA;0) 200.00 GFCCHG; 2000 N !
 
$ -------------------------------------
 
$ Ho
$ -------------------------------------
 PARAMETER G(HCP_A3,HO:VA;0) 298.15 GHSERHO; 3001 N !
 
$ New data derived from Susanne Norgren, JPE 2000, 21(2), 148-156
 PARAMETER G(BCC_A2,HO:VA;0) 298.15 GBCCHO; 3001 N !
 
$ New data derived from Susanne Norgren, JPE 2000, 21(2), 148-156
 PARAMETER G(LIQUID,HO;0) 298.15 GLIQHO; 3001 N !
$ -------------------------------------
 
$ In
$ -------------------------------------
 PARAMETER G(TETRAGONAL_A6,IN;0) 298.15 GHSERIN; 3800 N !

 PARAMETER G(LIQUID,IN;0) 298.15 GLIQIN; 3800 N !
 
 PARAMETER G(HCP_A3,IN:VA;0) 298.15 GHCPIN; 3800 N !
 
 PARAMETER G(HCP_ZN,IN:VA;0) 298.15 533-0.6868*T+GHSERIN; 3800 N !

$ Data from Boa and Ansara; Thermochimica Acta 1998, 314, 79-86
 PARAMETER G(FCC_A1,IN:VA;0) 298.15 GFCCIN; 3800 N !
 
 PARAMETER G(BCC_A2,IN:VA;0) 298.15 GBCCIN; 3800 N !
 
$ Tet_alpha1 is the same phase as InSn_beta. Data are taken from unpublished
$ assessment of the In-Sn system from Himo Ansara
 PARAMETER G(TET_ALPHA1,IN;0) 298.15 123-0.1988*T+GHSERIN; 3800 N !

$ Source of data: Unpublished assessment of the In-Sn system by
$ Himo Ansara 
 PARAMETER G(BCT_A5,IN;0) 298.15 5040.87-3.33969*T+GHSERIN; 3800 N !

$ Data from Boa and Ansara; Thermochimica Acta 1998, 314, 79-86
 PARAMETER G(RHOMBOHEDRAL_A7,IN;0) 298.15 4184+GHSERIN; 3800 N !

$ H S Liu, Y Cui, K Ishida, Z P Jin,  CALPHAD, 2003, 27, 27-37
 PARAMETER G(DHCP,IN;0) 298.15 520-0.384*T+GHSERIN; 3800 N !
$ -------------------------------------
 
$ Ir
$ -------------------------------------
 PARAMETER G(FCC_A1,IR:VA;0) 298.15 GHSERIR; 4000 N !
 
 PARAMETER G(LIQUID,IR;0) 298.15 GLIQIR; 4000 N !
 
 PARAMETER G(BCC_A2,IR:VA;0) 298.15 GBCCIR; 4000 N !
 
 PARAMETER G(HCP_A3,IR:VA;0) 298.15 GHCPIR; 4000 N !
$ -------------------------------------
 
$ K
$ -------------------------------------
 PARAMETER G(BCC_A2,K:VA;0) 200 GHSERK; 2200 N !
 
 PARAMETER G(LIQUID,K;0) 200 GLIQK; 2200 N !
 
 PARAMETER G(HCP_A3,K:VA;0) 200 GHCPK; 2200 N !
 
 PARAMETER G(FCC_A1,K:VA;0) 200 GFCCK; 2200 N !
$ -------------------------------------
 
$ La
$ -------------------------------------
 PARAMETER G(DHCP,LA;0) 298.15 GHSERLA; 4000 N !
 
 PARAMETER G(FCC_A1,LA:VA;0) 298.15 GFCCLA; 4000 N !
 
 PARAMETER G(BCC_A2,LA:VA;0) 298.15 GBCCLA; 4000 N !
 
 PARAMETER G(LIQUID,LA;0) 298.15 GLIQLA; 4000 N !
$ -------------------------------------
 
$ Li
$ -------------------------------------
 PARAMETER G(BCC_A2,LI:VA;0) 200 GHSERLI; 3000 N !
 
 PARAMETER G(LIQUID,LI;0) 200 GLIQLI; 3000 N !
 
 PARAMETER G(FCC_A1,LI:VA;0) 200 GFCCLI; 3000 N !
 
 PARAMETER G(HCP_A3,LI:VA;0) 200 GHCPLI; 3000 N !
$ -------------------------------------
 
$ Lu
$ -------------------------------------
 PARAMETER G(HCP_A3,LU:VA;0) 298.15 GHSERLU; 3700 N !
 
 PARAMETER G(LIQUID,LU;0) 298.15 GLIQLU; 3700 N !
$ -------------------------------------
 
$ Mg
$ -------------------------------------
 PARAMETER G(HCP_A3,MG:VA;0) 298.15 GHSERMG; 3000 N !
 
 PARAMETER G(HCP_ZN,MG:VA;0) 298.15 100+GHSERMG; 3000 N !
 
 PARAMETER G(LIQUID,MG;0) 298.15 GLIQMG; 3000 N !
 
 PARAMETER G(FCC_A1,MG:VA;0) 298.15 GFCCMG; 3000 N !
 
 PARAMETER G(BCC_A2,MG:VA;0) 298.15 GBCCMG; 3000 N !
 
 PARAMETER G(CBCC_A12,MG:VA;0) 298.15 4602.4-3.011*T+GHSERMG; 3000 N !
 
 PARAMETER G(CUB_A13,MG:VA;0) 298.15 5000-3*T+GHSERMG; 3000 N !
$ -------------------------------------
 
$ Mn
$ Incorporation of Volumetric information from Caian Qiu and Sybrand van der
$ Zwaag, J. Phys. Chem. Solids, 1998, 59(2), 167-174
$ HCP volumetric data assumed to be the same as those for FCC
$ -------------------------------------
 PARAMETER G(CBCC_A12,MN:VA;0) 298.15 GHSERMN; 2000 N !
 PARAMETER TC(CBCC_A12,MN:VA;0) 298.15 -285; 2000 N !
 PARAMETER BM(CBCC_A12,MN:VA;0) 298.15 -0.66; 2000 N !
 
 PARAMETER G(CUB_A13,MN:VA;0)   298.15
 -5800.4+135.995*T-24.8785*T*LN(T)-5.83359E-3*T**2+70269*T**(-1);  1519.00 Y
 -28290.76+311.2933*T-48*T*LN(T)+396.757E28*T**(-9);  2000.00 N !
 
 PARAMETER G(FCC_A1,MN:VA;0) 298.15 GFCCMN; 2000 N !
 PARAMETER TC(FCC_A1,MN:VA;0) 298.15 -1620; 2000 N !
 PARAMETER BM(FCC_A1,MN:VA;0) 298.15 -1.86; 2000 N !
 
 PARAMETER G(BCC_A2,MN:VA;0) 298.15 GBCCMN; 2000 N !
 PARAMETER TC(BCC_A2,MN:VA;0) 298.15 -580; 2000 N !
 PARAMETER BM(BCC_A2,MN:VA;0) 298.15 -0.27; 2000 N !
 
 PARAMETER G(LIQUID,MN;0) 298.15 GLIQMN; 2000 N !
 
 PARAMETER G(HCP_A3,MN:VA;0) 298.15 GHCPMN; 2000 N !
 PARAMETER TC(HCP_A3,MN:VA;0) 298.15 -1620; 2000 N !
 PARAMETER BM(HCP_A3,MN:VA;0) 298.15 -1.86; 2000 N !
$ -------------------------------------
  
$ Mo
$ -------------------------------------
 PARAMETER G(BCC_A2,MO:VA;0) 298.15 GHSERMO; 5000 N !
 
 PARAMETER G(LIQUID,MO;0) 298.15 GLIQMO; 5000 N !
 
 PARAMETER G(FCC_A1,MO:VA;0) 298.15 GFCCMO; 5000 N !
 
 PARAMETER G(HCP_A3,MO:VA;0) 298.15 GHCPMO; 5000 N !
$ -------------------------------------
 
$ N
$ -------------------------------------
$ DATA FOR 1/2N2<GAS>
 PARAMETER G(GAS,N2;0) 298.15 2*GHSERN; 6000 N !
 
 PARAMETER G(LIQUID,N;0) 298.15 GLIQN; 6000 N !
$ -------------------------------------
 
$ Na
$ -------------------------------------
 PARAMETER G(BCC_A2,NA:VA;0) 200 GHSERNA; 2300 N !
 
 PARAMETER G(LIQUID,NA;0) 200 GLIQNA; 2300 N !
 
 PARAMETER G(HCP_A3,NA:VA;0) 200 GHCPNA; 2300 N !
 
 PARAMETER G(FCC_A1,NA:VA;0) 200 GFCCNA; 2300 N !
$ -------------------------------------
 
$ Nb
$ -------------------------------------
 PARAMETER G(BCC_A2,NB:VA;0) 298.15 GHSERNB; 6000 N !
 
 PARAMETER G(LIQUID,NB;0) 298.15 GLIQNB; 6000 N !
 
 PARAMETER G(FCC_A1,NB:VA;0) 298.15 GFCCNB; 6000 N !
 
 PARAMETER G(HCP_A3,NB:VA;0) 298.15 GHCPNB; 6000 N !
$ -------------------------------------
 
$ Nd
$ -------------------------------------
 PARAMETER G(DHCP,ND;0) 298.15 GHSERND; 1800 N !
 
 PARAMETER G(BCC_A2,ND:VA;0) 298.15 GBCCND; 1800 N !
 
 PARAMETER G(LIQUID,ND;0) 298.15 GLIQND;1800 N !

$ From COST507 database
 PARAMETER G(FCC_A1,ND:VA;0) 298.15 GFCCND; 1800 N !

$ From Susanne Norgren, Thesis, KTH 2000
 PARAMETER G(HCP_A3,ND:VA;0) 298.15 GHCPND; 1800 N !
$ -------------------------------------
 
$ Ni
$ -------------------------------------
$ Small corrections to data for all the phases to correct for mismatches
$ across ranges at 1728 K
 PARAMETER G(FCC_A1,NI:VA;0) 298.15 GHSERNI; 3000 N !
 PARAMETER TC(FCC_A1,NI:VA;0) 298.15 633; 3000 N !
 PARAMETER BM(FCC_A1,NI:VA;0) 298.15 0.52; 3000 N !
 
 PARAMETER G(LIQUID,NI;0) 298.15 GLIQNI; 3000 N !
 
 PARAMETER G(BCC_A2,NI:VA;0) 298.15 GBCCNI; 3000 N !
 PARAMETER TC(BCC_A2,NI:VA;0) 298.15 575; 3000 N !
 PARAMETER BM(BCC_A2,NI:VA;0) 298.15 0.85; 3000 N !
 
 PARAMETER G(HCP_A3,NI:VA;0) 298.15 GHCPNI; 3000 N !
 PARAMETER TC(HCP_A3,NI:VA;0) 298.15 633; 3000 N !
 PARAMETER BM(HCP_A3,NI:VA;0) 298.15 0.52; 3000 N !
 
 PARAMETER G(CUB_A13,NI:VA;0) 298.15 2092+GHSERNI; 3000 N !
 
 PARAMETER G(CBCC_A12,NI:VA;0) 298.15 3556+GHSERNI; 3000 N !

$ G Ghosh; Metall. Mater. Trans. A, 1999, 30A(6), 1481-1494
 PARAMETER G(BCT_A5,NI;0) 298.15 10023-4.556*T+GHSERNI; 3000 N !
$ -------------------------------------
 
$ Np
$ -------------------------------------
 PARAMETER G(ORTHO_AC,NP;0) 298.15 GHSERNP; 4000 N !
 
 PARAMETER G(TETRAG_AD,NP;0)   298.15
 -10157.32+183.829213*T-34.11*T*LN(T)-16.1186E-3*T**2+4.98465E-6*T**3
 +532825*T**(-1);   555.00 Y
 -7873.688+207.01896*T-39.33*T*LN(T);   856.00 Y
 19027.98-46.64846*T-3.4265*T*LN(T)-19.21045E-3*T**2+1.52726E-6*T**3
 -3564640*T**(-1);  1999.00 Y
 -16070.82+256.707037*T-45.3964*T*LN(T);  4000.00 N !
 
 PARAMETER G(BCC_A2,NP:VA;0) 298.15 GBCCNP; 4000 N !
 
 PARAMETER G(LIQUID,NP;0) 298.15 GLIQNP; 4000 N !
$ -------------------------------------
 
$ O
$ -------------------------------------
$ DATA FOR 1/2O2<GAS>
$ Changed for version 3.00: addition of significant figures
 PARAMETER G(GAS,O2;0) 298.15 2*GHSERO; 6000 N !

$ Changed for version 3.00: addition of significant figures
 PARAMETER G(LIQUID,O;0) 298.15 GLIQO; 6000 N !

$ Changed for version 3.00: addition of significant figures
 PARAMETER G(BCC_A2,O:VA;0) 298.15 GBCCO; 6000 N !

$ Changed for version 3.00: addition of significant figures
 PARAMETER G(FCC_A1,O:VA;0) 298.15 GFCCO; 6000 N !
$ -------------------------------------
 
$ Os
$ -------------------------------------
 PARAMETER G(HCP_A3,OS:VA;0) 298.15 GHSEROS; 5500 N !
 
 PARAMETER G(LIQUID,OS;0) 298.15 GLIQOS; 5500 N !
 
 PARAMETER G(FCC_A1,OS:VA;0) 298.15 GFCCOS; 5500 N !
 
$ BCC parameter changed 22/5/2000 to make mpt of bcc about 2000 K
$ PARAMETER G(BCC_A2,OS:VA;0) 298.15 GHSEROS+27500-4.4*T; 5500 N !
 PARAMETER G(BCC_A2,OS:VA;0) 298.15 GBCCOS; 5500 N !
$ -------------------------------------
 
$ P
$ -------------------------------------
 PARAMETER G(WHITE_P,P;0) 250 GHSERP; 3000 N !
 
 PARAMETER G(LIQUID,P;0) 250 GLIQP; 3000 N !
 
 PARAMETER G(RED_P,P;0) 250 GREDP; 3000 N !
 
 PARAMETER G(BCC_A2,P:VA;0) 250 GBCCP; 3000 N !
 
 PARAMETER G(FCC_A1,P:VA;0) 250 GFCCP; 3000 N !

 PARAMETER G(RHOMBOHEDRAL_A7,P;0) 250 -188+0.12527*T+GHSERP; 3000 N !
$ -------------------------------------
 
$ Pa
$ -------------------------------------
 PARAMETER G(BCT_AA,PA;0) 298.15 GHSERPA; 4000 N !
 
 PARAMETER G(BCC_A2,PA:VA;0) 298.15 GBCCPA; 4000 N !
 
 PARAMETER G(LIQUID,PA;0) 298.15 GLIQPA; 4000 N !
$ -------------------------------------
 
$ Pb
$ -------------------------------------
 PARAMETER G(FCC_A1,PB:VA;0) 298.15 GHSERPB; 2100 N !
 
 PARAMETER G(LIQUID,PB;0) 298.15 GLIQPB; 2100 N !
 
 PARAMETER G(BCT_A5,PB;0) 298.15 489+3.52*T+GHSERPB; 2100 N !
 
 PARAMETER G(HCP_A3,PB:VA;0) 298.15 GHCPPB; 2100 N !
 
 PARAMETER G(BCC_A2,PB:VA;0) 298.15 GBCCPB; 2100 N !
 
$ Data from Boa and Ansara; Thermochimica Acta 1998, 314, 79-86
 PARAMETER G(TET_ALPHA1,PB;0) 298.15 1903.3-2.0602*T+GHSERPB; 2100 N !

$ Data from Boa and Ansara; Thermochimica Acta 1998, 314, 79-86
 PARAMETER G(RHOMBOHEDRAL_A7,PB;0) 298.15 300+1*T+GHSERPB; 2100 N !
 
$ Data from Boa and Ansara; Thermochimica Acta 1998, 314, 79-86
 PARAMETER G(TETRAGONAL_A6,PB;0) 298.15 4493.235+GHSERPB; 2100 N !

 PARAMETER G(RHOMBO_A10,PB;0) 298.15 10+GHSERPB; 2100 N !
$ -------------------------------------
 
$ Pd
$ -------------------------------------
 PARAMETER G(FCC_A1,PD:VA;0) 298.15 GHSERPD; 4000 N !
 
 PARAMETER G(LIQUID,PD;0) 298.15 GLIQPD; 4000 N !
 
 PARAMETER G(BCC_A2,PD:VA;0) 298.15 GBCCPD; 4000 N !
 
 PARAMETER G(HCP_A3,PD:VA;0) 298.15 GHCPPD; 4000 N !

 PARAMETER G(RHOMBOHEDRAL_A7,PD;0) 298.15 4000+GHSERPD; 4000 N !
$ -------------------------------------
 
$ Pr
$ -------------------------------------
 PARAMETER G(DHCP,PR;0) 298.15 GHSERPR; 3800 N !
 
 PARAMETER G(BCC_A2,PR:VA;0) 298.15 GBCCPR; 3800 N !
 
 PARAMETER G(LIQUID,PR;0) 298.15 GLIQPR; 3800 N !
$ -------------------------------------
 
$ Pt
$ -------------------------------------
 PARAMETER G(FCC_A1,PT:VA;0) 298.15 GHSERPT; 4000 N !
 
 PARAMETER G(LIQUID,PT;0) 298.15 GLIQPT; 4000 N !
 
 PARAMETER G(BCC_A2,PT:VA;0) 298.15 GBCCPT; 4000 N !
 
 PARAMETER G(HCP_A3,PT:VA;0) 298.15 GHCPPT; 4000 N !
$ -------------------------------------
 
$ Pu
$ -------------------------------------
 PARAMETER G(ALPHA_PU,PU;0) 298.15 GHSERPU; 3000 N !
 
 PARAMETER G(BCC_A2,PU:VA;0) 298.15 GBCCPU; 3000 N !
 
 PARAMETER G(BETA_PU,PU;0)   298.15
 -4873.654+123.249151*T-27.416*T*LN(T)-6.53E-3*T**2;   679.50 Y
 2435.094+43.566585*T-15.7351*T*LN(T)-15.4772E-3*T**2+1.524942E-6*T**3
 -864940*T**(-1);  1464.00 Y
 -13959.062+228.221615*T-42.248*T*LN(T);  3000.00 N !
 
 PARAMETER G(FCC_A1,PU:VA;0) 298.15 GFCCPU; 3000 N !
 
 PARAMETER G(GAMMA_PU,PU;0)   298.15
 -16766.303+419.402655*T-77.5802*T*LN(T)+81.6415E-3*T**2-28.103833E-6*T**3
 +574825*T**(-1);   487.90 Y
 -2942.77+88.325069*T-22.0233*T*LN(T)-11.4795E-3*T**2;   593.90 Y
 -9336.967+160.314641*T-32.3405*T*LN(T)-7.0383E-3*T**2+0.692887E-6*T**3
 +630600*T**(-1);  1179.00 Y
 -12435.75+226.131617*T-42.248*T*LN(T);  3000.00 N !
 
 PARAMETER G(LIQUID,PU;0) 298.15 GLIQPU; 3000 N !
 
 PARAMETER G(TETRAGONAL_A6,PU;0)   298.15
 -496.178+54.586547*T-16.43*T*LN(T)-24.006E-3*T**2+5.166667E-6*T**3
 -158470*T**(-1);   736.00 Y
 -6122.307+173.35008*T-35.56*T*LN(T);   757.00 Y
 3982.078+63.890352*T-19.756*T*LN(T)-9.37295E-3*T**2+0.659882E-6*T**3
 -1112565*T**(-1);  2157.00 Y
 -15200.539+228.05641*T-42.248*T*LN(T);  3000.00 N !
$ -------------------------------------
 
$ Rb
$ -------------------------------------
 PARAMETER G(BCC_A2,RB:VA;0) 200 GHSERRB; 2100 N !
 
 PARAMETER G(LIQUID,RB;0) 200 GLIQRB; 2100 N !
 
 PARAMETER G(HCP_A3,RB:VA;0) 200 GHCPRB; 2100 N !
 
 PARAMETER G(FCC_A1,RB:VA;0) 200 GFCCRB; 2100 N !
$ -------------------------------------

$ Re
$ -------------------------------------
$ Data from John Arblaster, To be published, CALPHAD, 1996, 20(3)
 PARAMETER G(HCP_A3,RE:VA;0) 298.15 GHSERRE; 6000 N !

$ Data from John Arblaster, To be published, CALPHAD, 1996, 20(3)
 PARAMETER G(LIQUID,RE;0) 298.15 GLIQRE; 6000 N !

 PARAMETER G(BCC_A2,RE:VA;0) 298.15 GBCCRE; 6000 N !
 
 PARAMETER G(FCC_A1,RE:VA;0) 298.15 GFCCRE; 6000 N !
$ -------------------------------------
 
$ Rh
$ -------------------------------------
 PARAMETER G(FCC_A1,RH:VA;0) 298.15 GHSERRH; 2500 N !
 
 PARAMETER G(BCC_A2,RH:VA;0) 298.15 GBCCRH; 2500 N !
 
 PARAMETER G(HCP_A3,RH:VA;0) 298.15 GHCPRH; 2500 N !
 
 PARAMETER G(LIQUID,RH;0) 298.15 GLIQRH; 2500 N !
$ -------------------------------------
 
$ Ru
$ -------------------------------------
 PARAMETER G(HCP_A3,RU:VA;0) 298.15 GHSERRU; 4500 N !
 
$ Parameter revised 22/5/2000 to make mpt of BCC_A2 about 1600 K
$ PARAMETER G(BCC_A2,RU:VA;0) 298.15 GHSERRU+21500-5.05*T; 4500 N !
 PARAMETER G(BCC_A2,RU:VA;0) 298.15 GBCCRU; 4500 N !
 
 PARAMETER G(FCC_A1,RU:VA;0) 298.15 GFCCRU; 4500 N !
 
 PARAMETER G(LIQUID,RU;0) 298.15 GLIQRU; 4500 N !
$ -------------------------------------
 
$ S
$ -------------------------------------
$ Phase name changed for version 3.00 of database to ORTHORHOMBIC_S
 PARAMETER G(ORTHORHOMBIC_S,S;0) 298.15 GHSERS; 1301 N !
 
 PARAMETER G(MONOCLINIC,S;0) 298.15 -5725.422+89.544275*T-17.413*T*LN(T)
 -9.93935E-3*T**2-0.070062E-6*T**3+1250*T**(-1); 388.36 Y
 -7455.008+114.782945*T-21.1531404*T*LN(T)-8.566163E-3*T**2+1.112484E-6*T**3
 +122167*T**(-1); 1300 Y
 -11779.415+186.699065*T-32*T*LN(T); 1301 N !
 
 PARAMETER G(LIQUID,S;0) 298.15 GLIQS; 1301 N !

$ Recommended by Bosse Sundman
 PARAMETER G(BCC_A2,S:VA;0) 298.15 GBCCS; 1301 N !
 
$ Recommended by Bosse Sundman
 PARAMETER G(FCC_A1,S:VA;0) 298.15 GFCCS;1301 N !
$ -------------------------------------
 
$ Sb
$ -------------------------------------
 PARAMETER G(RHOMBOHEDRAL_A7,SB;0) 298.15 GHSERSB; 2000 N !
 
 PARAMETER G(LIQUID,SB;0) 298.15 GLIQSB; 2000 N !
 
$ Revised data for Sb bct_a5 from A T Dinsdale for version 3.00 of database
 PARAMETER G(BCT_A5,SB;0) 298.15 13000-8*T+GHSERSB; 2000 N !
 
 PARAMETER G(FCC_A1,SB:VA;0) 298.15 GFCCSB; 2000 N !
 
 PARAMETER G(BCC_A2,SB:VA;0) 298.15 GBCCSB; 2000 N !
 
 PARAMETER G(HCP_A3,SB:VA;0) 298.15 GHCPSB; 2000 N !
$ -------------------------------------
 
$ Sc
$ -------------------------------------
 PARAMETER G(HCP_A3,SC:VA;0) 298.15 GHSERSC; 3200 N !
 
 PARAMETER G(BCC_A2,SC:VA;0) 298.15 GBCCSC; 3200 N !
 
 PARAMETER G(LIQUID,SC;0) 298.15 GLIQSC; 3200 N !

$ Cacciamani G; Riani P; Borzone G; Parodi N; Saccone A; Ferro R;
$ Pisch A; Schmid-Fetzer R;
$ Intermetallics, 7 (1), 101-108 (1999).
$ "Thermodynamic measurements and assessment of the al-sc system"
 PARAMETER G(FCC_A1,SC:VA;0) 298.15 GFCCSC; 3200 N !

$ From Susanne Norgren, Thesis, KTH 2000
 PARAMETER G(DHCP,SC;0) 298.15 1200+0.415725*T+GHSERSC; 3200 N !
$ -------------------------------------
 
$ Se
$ -------------------------------------
 PARAMETER G(HEXAGONAL_A8,SE;0) 298.15 GHSERSE; 1000 N !
 
 PARAMETER G(LIQUID,SE;0) 298.15 GLIQSE; 1000 N !
$ -------------------------------------
 
$ Si
$ -------------------------------------
 PARAMETER G(DIAMOND_A4,SI;0) 298.15 GHSERSI; 3600 N !
 
 PARAMETER G(LIQUID,SI;0) 298.15 GLIQSI; 3600 N !
 
 PARAMETER G(BCC_A2,SI:VA;0) 298.15 GBCCSI; 3600 N !
 
 PARAMETER G(FCC_A1,SI:VA;0) 298.15 GFCCSI; 3600 N !
 
 PARAMETER G(CBCC_A12,SI:VA;0) 298.15 50208-20.377*T+GHSERSI; 3600 N !
 
 PARAMETER G(CUB_A13,SI:VA;0) 298.15 47279-20.377*T+GHSERSI; 3600 N !
 
 PARAMETER G(HCP_A3,SI:VA;0) 298.15 GHCPSI; 3600 N !

 PARAMETER G(HCP_ZN,SI:VA;0) 298.15 49201-20.8*T+GHSERSI; 3600 N !
$ -------------------------------------
 
$ Sm
$ -------------------------------------
 PARAMETER G(RHOMB_C19,SM;0) 298.15 GHSERSM; 2100 N !
 
$ Xuping Su, Weijing Zhang and Zhenmin Du
$ J. Alloys and Compounds 1998, 278, 182-4
 PARAMETER G(HCP_A3,SM:VA;0) 298.15 GHCPSM; 2100 N !
 
 PARAMETER G(BCC_A2,SM:VA;0) 298.15 GBCCSM; 2100 N !
 
 PARAMETER G(LIQUID,SM;0) 298.15 GLIQSM; 2100 N !
$ -------------------------------------
 
$ Sn
$ -------------------------------------
 PARAMETER G(BCT_A5,SN;0) 100 GHSERSN; 3000 N !
 
 PARAMETER G(DIAMOND_A4,SN;0) 100
 -9579.608+114.007785*T-22.972*T*LN(T)-8.13975E-3*T**2+2.7288E-6*T**3
 +25615*T**(-1);   298.15 Y
 -9063.001+104.84654*T-21.5750771*T*LN(T)-8.575282E-3*T**2+1.784447E-6*T**3
 -2544*T**(-1);   800.00 Y
 -10909.353+147.396537*T-28.4512*T*LN(T);  3000.00 N !
 
 PARAMETER G(LIQUID,SN;0) 100 GLIQSN; 3000 N !
 
$ Data from Fecht et al. Metall. Trans. A, 1989, 20A, 795-803
$ Data changed in version 3.00 of database
 PARAMETER G(FCC_A1,SN:VA;0) 100 GFCCSN; 3000 N !
  
$ Source of data: Unpublished work - Himo Ansara 
 PARAMETER G(HCP_A3,SN:VA;0) 100 GHCPSN; 3000 N !
 
 PARAMETER G(HCP_ZN,SN:VA;0) 100 3905-7.646*T+GHSERSN; 3000 N !
 
 PARAMETER G(RHOMBOHEDRAL_A7,SN;0) 100 2035+GHSERSN; 3000 N !
 
 PARAMETER G(BCC_A2,SN:VA;0) 100 GBCCSN; 3000 N !

$ Source of data: Unpublished assessment of the In-Sn system
$ Himo Ansara 
 PARAMETER G(TETRAGONAL_A6,SN;0) 100 5387-8.26212*T+GHSERSN; 3000 N !

$ Source of data: J Miettinen, CALPHAD to be published
 PARAMETER G(CBCC_A12,SN:VA;0) 100 2000+GHSERSN; 3000 N !

$ Source of data: J Miettinen, CALPHAD to be published
 PARAMETER G(CUB_A13,SN:VA;0) 100 2000+GHSERSN; 3000 N !

$ From unpublished assessment of In-Sn system by Himo Ansara. The tet_alpha1
$ and InSn_beta phases are the same
 PARAMETER G(TET_ALPHA1,SN;0) 100 5510-8.46*T+GHSERSN; 3000 N !

$ Liu H S; Liu C L; Ishida K; Jin Z P; J. Electron. Mater. 2033, 32, 1290
 PARAMETER G(DHCP,SN;0) 100 3803.52-3.46*T+GHSERSN; 3000 N !
$ -------------------------------------
 
$ Sr
$ -------------------------------------
 PARAMETER G(FCC_A1,SR:VA;0) 298.15 GHSERSR; 3000 N !
 
 PARAMETER G(BCC_A2,SR:VA;0) 298.15 GBCCSR; 3000 N !
 
 PARAMETER G(LIQUID,SR;0) 298.15 GLIQSR; 3000 N !
 
 PARAMETER G(HCP_A3,SR:VA;0) 298.15 GHCPSR; 3000 N !
$ -------------------------------------
 
$ Ta
$ -------------------------------------
 PARAMETER G(BCC_A2,TA:VA;0) 298.15 GHSERTA; 6000 N !
 
 PARAMETER G(LIQUID,TA;0) 298.15 GLIQTA; 6000 N !
 
 PARAMETER G(FCC_A1,TA:VA;0) 298.15 GFCCTA; 6000 N !
 
 PARAMETER G(HCP_A3,TA:VA;0) 298.15 GHCPTA; 6000 N !
$ -------------------------------------
 
$ Tb
$ -------------------------------------
 PARAMETER G(HCP_A3,TB:VA;0) 298.15 GHSERTB; 3000 N !
 
 PARAMETER G(BCC_A2,TB:VA;0) 298.15 GBCCTB; 3000 N !
 
 PARAMETER G(LIQUID,TB;0) 298.15 GLIQTB; 3000 N !
$ -------------------------------------
 
$ Tc
$ -------------------------------------
 PARAMETER G(HCP_A3,TC:VA;0) 298.15 GHSERTC; 4000 N !
 
 PARAMETER G(FCC_A1,TC:VA;0) 298.15 GFCCTC; 4000 N !
 
 PARAMETER G(BCC_A2,TC:VA;0) 298.15 GBCCTC; 4000 N !
 
 PARAMETER G(LIQUID,TC;0) 298.15 GLIQTC; 4000 N !
$ -------------------------------------
 
$ Te
$ -------------------------------------
$ Data for Te based on published values by Davydov, Rand and Argent
$ CALPHAD, 1995, 19(3), 375
$ Data changed for version 3.00 of database
 PARAMETER G(HEXAGONAL_A8,TE;0) 298.15 GHSERTE; 1600 N !

$ Data for Te based on published values by Davydov, Rand and Argent
$ CALPHAD, 1995, 19(3), 375
$ Data changed for version 3.00 of database
 PARAMETER G(LIQUID,TE;0) 298.15 GLIQTE; 1600 N !
$ -------------------------------------
 
$ Th
$ -------------------------------------
 PARAMETER G(FCC_A1,TH:VA;0) 298.15 GHSERTH; 4000 N !
 
 PARAMETER G(BCC_A2,TH:VA;0) 298.15 GBCCTH; 4000 N !
 
 PARAMETER G(LIQUID,TH;0) 298.15 GLIQTH; 4000 N !
$ -------------------------------------
 
$ Ti
$ -------------------------------------
 PARAMETER G(HCP_A3,TI:VA;0) 298.15 GHSERTI; 4000 N !
 
 PARAMETER G(BCC_A2,TI:VA;0) 298.15 GBCCTI; 4000 N !
 
 PARAMETER G(LIQUID,TI;0) 298.15 GLIQTI; 4000 N !
 
 PARAMETER G(FCC_A1,TI:VA;0) 298.15 GFCCTI; 4000 N !
 
 PARAMETER G(CBCC_A12,TI:VA;0) 298.15 4602.2+GHSERTI; 4000 N !
 
 PARAMETER G(CUB_A13,TI:VA;0) 298.15 7531.2+GHSERTI; 4000 N !
 
 PARAMETER G(DIAMOND_A4,TI;0) 298.15 25000+GHSERTI; 4000 N !

$ Data from COST507 database
 PARAMETER G(BCT_A5,TI;0) 298.15 4602.2+GHSERTI; 3000 N !
$ -------------------------------------
 
$ Tl
$ -------------------------------------
 PARAMETER G(HCP_A3,TL:VA;0) 200 GHSERTL; 1801 N !
 
 PARAMETER G(BCC_A2,TL:VA;0) 200 GBCCTL; 1801 N !
 
 PARAMETER G(LIQUID,TL;0) 200 GLIQTL; 1801 N !
 
 PARAMETER G(FCC_A1,TL:VA;0) 200 GFCCTL; 1801 N !
$ -------------------------------------
 
$ Tm
$ -------------------------------------
 PARAMETER G(HCP_A3,TM:VA;0) 298.15 GHSERTM; 2300 N !
 
 PARAMETER G(LIQUID,TM;0) 298.15 GLIQTM; 2300 N !
$ -------------------------------------
 
$ U
$ -------------------------------------
 PARAMETER G(ORTHORHOMBIC_A20,U;0) 298.15 GHSERU; 3000 N !
 
 PARAMETER G(TETRAGONAL_U,U;0)   298.15
 -5156.136+106.976316*T-22.841*T*LN(T)-10.84475E-3*T**2+0.027889E-6*T**3
 +81944*T**(-1);   941.50 Y
 -14327.309+244.16802*T-42.9278*T*LN(T);  3000.00 N !
 
 PARAMETER G(BCC_A2,U:VA;0) 298.15 GBCCU; 3000 N !
 
 PARAMETER G(LIQUID,U;0) 298.15 GLIQU; 3000 N !

 PARAMETER G(FCC_A1,U:VA;0) 298.15 GFCCU; 3000 N !

 PARAMETER G(HCP_A3,U:VA;0) 298.15 GHCPU; 2500 N !
$ -------------------------------------
 
$ V
$ -------------------------------------
 PARAMETER G(BCC_A2,V:VA;0) 298.15 GHSERV; 4000 N !
 
 PARAMETER G(LIQUID,V;0) 298.15 GLIQV; 4000 N !
 
 PARAMETER G(FCC_A1,V:VA;0) 298.15 GFCCV; 4000 N !
 
 PARAMETER G(HCP_A3,V:VA;0) 298.15 GHCPV; 4000 N !
 
 PARAMETER G(CBCC_A12,V:VA;0) 298.15 9000+GHSERV; 4000 N !
 
 PARAMETER G(CUB_A13,V:VA;0) 298.15 10000+GHSERV; 4000 N !
$ -------------------------------------
 
$ W
$ -------------------------------------
 PARAMETER G(BCC_A2,W:VA;0) 298.15 GHSERW; 6000 N !
 
 PARAMETER G(LIQUID,W;0) 298.15 GLIQW; 6000 N !
 
 PARAMETER G(FCC_A1,W:VA;0) 298.15 GFCCW; 6000 N !
 
 PARAMETER G(HCP_A3,W:VA;0) 298.15 GHCPW; 6000 N !
$ -------------------------------------
 
$ Y
$ -------------------------------------
$ Data from Huasen Shen, Weijing Zhang, Guoquan Liu, Run Wang and Zhenmin Du
$ Report F-95-03, May 1995, University of Science and Technology, Beijing
 PARAMETER G(HCP_A3,Y:VA;0) 100 GHSERY; 3700 N !

$ Data from Huasen Shen, Weijing Zhang, Guoquan Liu, Run Wang and Zhenmin Du
$ Report F-95-03, May 1995, University of Science and Technology, Beijing
 PARAMETER G(BCC_A2,Y:VA;0) 100 GBCCY; 3700 N !

$ Data from Huasen Shen, Weijing Zhang, Guoquan Liu, Run Wang and Zhenmin Du
$ Report F-95-03, May 1995, University of Science and Technology, Beijing
 PARAMETER G(LIQUID,Y;0) 100 GLIQY; 3700 N !

$ Source of data: Assessment of data for the Cu-Y system by Suzana Fries
$ and H L Lukas - private communication
 PARAMETER G(FCC_A1,Y:VA;0) 100 GFCCY; 3700 N !
$ -------------------------------------
 
$ Yb
$ -------------------------------------
 PARAMETER G(FCC_A1,YB:VA;0) 298.15 GHSERYB; 2000 N !
 
 PARAMETER G(BCC_A2,YB:VA;0) 298.15 GBCCYB; 2000 N !
 
 PARAMETER G(LIQUID,YB;0) 298.15 GLIQYB; 2000 N !

 PARAMETER G(HCP_A3,YB:VA;0) 298.15 GHCPYB; 2000 N !
$ -------------------------------------
 
$ Zn
$ -------------------------------------
 PARAMETER G(HCP_ZN,ZN:VA;0) 298.15 GHSERZN; 1700 N !

 PARAMETER G(HCP_A3,ZN:VA;0) 298.15 GHCPZN; 1700 N !
 
 PARAMETER G(LIQUID,ZN;0) 298.15 GLIQZN; 1700 N !
 
 PARAMETER G(FCC_A1,ZN:VA;0) 298.15 GFCCZN; 1700 N !
 
 PARAMETER G(BCC_A2,ZN:VA;0) 298.15 GBCCZN; 1700 N !

$ Data from COST507 database
 PARAMETER G(BCT_A5,ZN;0) 298.15 2886.96-2.5104*T+GHSERZN; 1700 N !
 
$ Data from COST507 database
 PARAMETER G(DIAMOND_A4,ZN;0) 298.15 30*T+GHSERZN; 1700 N !

$ Source of data: Unpublished work by Alan Dinsdale
 PARAMETER G(RHOMBOHEDRAL_A7,ZN;0) 298.15 2300+11.5*T+GHSERZN; 1700 N !

$ Souce of data: B J Lee CALPHAD 1996, 20(4), 471-480
 PARAMETER G(TETRAGONAL_A6,ZN;0) 298.15 4184+GHSERZN; 1700 N !

$ Source of data: J Miettinen, CALPHAD to be published
 PARAMETER G(CUB_A13,ZN:VA;0) 298.15 2000+GHSERZN; 1700 N !

$ Source of data: J Miettinen, CALPHAD to be published
 PARAMETER G(CBCC_A12,ZN:VA;0) 298.15 2000+GHSERZN; 1700 N !

$ S.C. Hansen, Calphad 1998, 22, 359-373
 PARAMETER G(RHOMBO_A10,ZN;0)  200
 -2128.565+118.177019*T-23.701314*T*LN(T)-1.712034E-3*T**2-1.264963E-6*T**3
 -358.9488E-21*T**7;   692.677 Y
 -5620.385+171.608540*T-31.38*T*LN(T);  1700.00 N !
$ -------------------------------------
 
$ Zr
$ -------------------------------------
 PARAMETER G(HCP_A3,ZR:VA;0) 130 GHSERZR; 6000 N !
 
 PARAMETER G(BCC_A2,ZR:VA;0) 298.15 GBCCZR; 6000 N !
 
 PARAMETER G(OMEGA,ZR;0)   298.15
 -8878.082+144.432234*T-26.8556*T*LN(T)-2.799446E-3*T**2+38376*T**(-1);
 2128.00 Y
 -29500.524+265.290858*T-42.144*T*LN(T)+717.445E29*T**(-9);  6000.00 N !
 
 PARAMETER G(LIQUID,ZR;0) 298.15 GLIQZR; 6000 N !
 
 PARAMETER G(FCC_A1,ZR:VA;0) 298.15 GFCCZR; 6000 N !

 PARAMETER G(CUB_A13,ZR:VA;0) 298.15 7531.2+GHSERZR; 6000 N !

 PARAMETER G(CBCC_A12,ZR:VA;0) 298.15 4602.2+GHSERZR; 6000 N !

 PARAMETER G(ORTHORHOMBIC_A20,ZR;0) 298.15 4474.461+124.9457*T
 -25.607406*T*LN(T)-3.40084E-4*T**2-9.729E-9*T**3+25233*T**(-1)
 -7.6143E-11*T**4;  2128.00 Y
 -25705.955+264.284163*T-42.144*T*LN(T)+1276.058E29*T**(-9);  6000.00 N !
 
 PARAMETER G(TETRAGONAL_U,ZR;0) 298.15 4474.461+124.9457*T
 -25.607406*T*LN(T)-3.40084E-4*T**2-9.729E-9*T**3+25233*T**(-1)
 -7.6143E-11*T**4;  2128.00  Y
 -25705.955+264.284163*T-42.144*T*LN(T)+1276.058E29*T**(-9);  6000.00 N !
$ -------------------------------------
